Repository: DaniloARenzo/Database

# Database
This repository contains CSV datasets provided by the author.

File: dataset_fatigue_AM_alloys.csv (part 3 of 6)
Name of the material,Power,Scan speed,Hatch space,Layer thickness,Direction of specimen,Size of feedstock,HIP treatment,Heat treatment,Surface finish,Fatigue temperature,Load ratio,Stress concentration factor of specimens,life,Stress amplitude
AlSi10Mg,350.0,1650.0,130.0,50.0,0,37.0,NO HIP,NHT;,SURF as-built,25,0.1,1.0,5.161368002234975,2.2268060495007274
AlSi10Mg,350.0,1650.0,130.0,50.0,0,37.0,NO HIP,NHT;,SURF as-built,25,0.1,1.0,5.281033367247727,2.246153765786101
AlSi10Mg,350.0,1650.0,130.0,50.0,0,37.0,NO HIP,NHT;,SURF as-built,25,0.1,1.0,5.371067862271736,2.210131168184136
AlSi10Mg,350.0,1650.0,130.0,50.0,0,37.0,NO HIP,NHT;,SURF as-built,25,0.1,1.0,5.54282542695918,2.2459812555626195
AlSi10Mg,350.0,1650.0,130.0,50.0,0,37.0,NO HIP,NHT;,SURF as-built,25,0.1,1.0,6.949390006644912,2.2006042916445523
AlSi10Mg,350.0,1650.0,130.0,50.0,0,37.0,NO HIP,NHT;,SURF as-built,25,0.1,1.0,6.993436230497612,2.2006042916445523
AlSi10Mg,350.0,1650.0,130.0,50.0,45,37.0,NO HIP,NHT;,SURF as-built,25,0.1,1.0,4.673020907128897,2.320333262618385
AlSi10Mg,350.0,1650.0,130.0,50.0,45,37.0,NO HIP,NHT;,SURF as-built,25,0.1,1.0,4.811575005870593,2.3057381922083175
AlSi10Mg,350.0,1650.0,130.0,50.0,45,37.0,NO HIP,NHT;,SURF as-built,25,0.1,1.0,4.845098040014257,2.305372868641297
AlSi10Mg,350.0,1650.0,130.0,50.0,45,37.0,NO HIP,NHT;,SURF as-built,25,0.1,1.0,4.88024177589548,2.31896022852754
AlSi10Mg,350.0,1650.0,130.0,50.0,45,37.0,NO HIP,NHT;,SURF as-built,25,0.1,1.0,4.909556029241175,2.2641091563058082
AlSi10Mg,350.0,1650.0,130.0,50.0,45,37.0,NO HIP,NHT;,SURF as-built,25,0.1,1.0,5.033423755486949,2.240074759568821
AlSi10Mg,350.0,1650.0,130.0,50.0,45,37.0,NO HIP,NHT;,SURF as-built,25,0.1,1.0,5.089905111439398,2.258230090449129
AlSi10Mg,350.0,1650.0,130.0,50.0,45,37.0,NO HIP,NHT;,SURF as-built,25,0.1,1.0,5.117271295655764,2.288897276322566
AlSi10Mg,350.0,1650.0,130.0,50.0,45,37.0,NO HIP,NHT;,SURF as-built,25,0.1,1.0,5.181843587944773,2.2967967747139553
AlSi10Mg,350.0,1650.0,130.0,50.0,45,37.0,NO HIP,NHT;,SURF as-built,25,0.1,1.0,5.2576785748691846,2.2547655324161475
AlSi10Mg,350.0,1650.0,130.0,50.0,45,37.0,NO HIP,NHT;,SURF as-built,25,0.1,1.0,5.363611979892144,2.2587330372128127
AlSi10Mg,350.0,1650.0,130.0,50.0,45,37.0,NO HIP,NHT;,SURF as-built,25,0.1,1.0,6.69810054562339,2.250346800440827
AlSi10Mg,350.0,1650.0,130.0,50.0,45,37.0,NO HIP,NHT;,SURF as-built,25,0.1,1.0,7.0,2.2276553619230426
316L,200.0,1000.0,110.0,50.0,90,30.0,NO HIP,solution annealing,SURF as-built,25,-1.0,1.0,4.843855422623161,2.544092860468788
316L,200.0,1000.0,110.0,50.0,90,30.0,NO HIP,solution annealing,SURF as-built,25,-1.0,1.0,4.989449817666692,2.5117096084332866
316L,200.0,1000.0,110.0,50.0,90,30.0,NO HIP,solution annealing,SURF as-built,25,-1.0,1.0,5.017033339298781,2.544092860468788
316L,200.0,1000.0,110.0,50.0,90,30.0,NO HIP,solution annealing,SURF as-built,25,-1.0,1.0,5.1003705451175625,2.5117096084332866
316L,200.0,1000.0,110.0,50.0,90,30.0,NO HIP,solution annealing,SURF as-built,25,-1.0,1.0,5.309630167425898,2.4770923007890606
316L,200.0,1000.0,110.0,50.0,90,30.0,NO HIP,solution annealing,SURF as-built,25,-1.0,1.0,5.575187844927661,2.3973663612652882
316L,200.0,1000.0,110.0,50.0,90,30.0,NO HIP,solution annealing,SURF as-built,25,-1.0,1.0,5.9329808219231985,2.3973663612652882
316L,200.0,1000.0,110.0,50.0,90,30.0,NO HIP,solution annealing,SURF as-built,25,-1.0,1.0,3.5390760987927767,2.5466290202717263
316L,200.0,1000.0,110.0,50.0,90,30.0,NO HIP,solution annealing,SURF as-built,25,-1.0,1.0,3.7259116322950483,2.546641355554889
316L,200.0,1000.0,110.0,50.0,90,30.0,NO HIP,solution annealing,SURF as-built,25,-1.0,1.0,4.27415784926368,2.514441490246763
316L,200.0,1000.0,110.0,50.0,90,30.0,NO HIP,solution annealing,SURF as-built,25,-1.0,1.0,4.350248018334163,2.514441490246763
316L,200.0,1000.0,110.0,50.0,90,30.0,NO HIP,solution annealing,SURF as-built,25,-1.0,1.0,4.852479993636856,2.4800644615959877
316L,200.0,1000.0,110.0,50.0,90,30.0,NO HIP,solution annealing,SURF as-built,25,-1.0,1.0,4.92272545799326,2.4800644615959877
316L,200.0,1000.0,110.0,50.0,90,30.0,NO HIP,solution annealing,SURF as-built,25,-1.0,1.0,5.429752280002408,2.398703695113079
316L,200.0,1000.0,110.0,50.0,90,30.0,NO HIP,solution annealing,SURF as-built,25,-1.0,1.0,5.596597095626461,2.398703695113079
316L,195.0,1083.0,90.0,20.0,90,30.0,NO HIP,solution annealing,SURF as-built,25,-1.0,1.0,4.570542939881897,2.5443161417474274
316L,195.0,1083.0,90.0,20.0,90,30.0,NO HIP,solution annealing,SURF as-built,25,-1.0,1.0,4.654176541877961,2.5443037402430675
316L,195.0,1083.0,90.0,20.0,90,30.0,NO HIP,solution annealing,SURF as-built,25,-1.0,1.0,4.691081492122969,2.5121505369220305
316L,195.0,1083.0,90.0,20.0,90,30.0,NO HIP,solution annealing,SURF as-built,25,-1.0,1.0,4.741151598851785,2.5121505369220305
316L,195.0,1083.0,90.0,20.0,90,30.0,NO HIP,solution annealing,SURF as-built,25,-1.0,1.0,5.075546961392531,2.4770488662734738
316L,195.0,1083.0,90.0,20.0,90,30.0,NO HIP,solution annealing,SURF as-built,25,-1.0,1.0,5.117271295655764,2.4774106879072515
316L,195.0,1083.0,90.0,20.0,90,30.0,NO HIP,solution annealing,SURF as-built,25,-1.0,1.0,5.222716471147583,2.3982525881838823
316L,195.0,1083.0,90.0,20.0,90,30.0,NO HIP,solution annealing,SURF as-built,25,-1.0,1.0,5.318063334962762,2.3982525881838823
316L,195.0,1083.0,90.0,20.0,90,30.0,NO HIP,solution annealing,SURF as-built,25,-1.0,1.0,3.5998830720736876,2.544005997849434
316L,195.0,1083.0,90.0,20.0,90,30.0,NO HIP,solution annealing,SURF as-built,25,-1.0,1.0,3.7693773260761385,2.544328542897666
316L,195.0,1083.0,90.0,20.0,90,30.0,NO HIP,solution annealing,SURF as-built,25,-1.0,1.0,4.526339277389844,2.511589277474705
316L,195.0,1083.0,90.0,20.0,90,30.0,NO HIP,solution annealing,SURF as-built,25,-1.0,1.0,4.5820633629117085,2.5116427620168786
316L,195.0,1083.0,90.0,20.0,90,30.0,NO HIP,solution annealing,SURF as-built,25,-1.0,1.0,5.045322978786658,2.4765707996807493
316L,195.0,1083.0,90.0,20.0,90,30.0,NO HIP,solution annealing,SURF as-built,25,-1.0,1.0,5.139879086401237,2.476976465759527
316L,195.0,1083.0,90.0,20.0,90,30.0,NO HIP,solution annealing,SURF as-built,25,-1.0,1.0,5.6180480967120925,2.39776625612645
316L,195.0,1083.0,90.0,20.0,90,30.0,NO HIP,solution annealing,SURF as-built,25,-1.0,1.0,5.669316880566112,2.3978183891895823
316L,200.0,1000.0,110.0,50.0,90,30.0,NO HIP,solution annealing,SURF polish,25,-1.0,1.0,5.123851640967086,2.5440680443502757
316L,200.0,1000.0,110.0,50.0,90,30.0,NO HIP,solution annealing,SURF polish,25,-1.0,1.0,5.380211241711606,2.544092860468788
316L,200.0,1000.0,110.0,50.0,90,30.0,NO HIP,solution annealing,SURF polish,25,-1.0,1.0,5.383815365980431,2.5119635310216033
316L,200.0,1000.0,110.0,50.0,90,30.0,NO HIP,solution annealing,SURF polish,25,-1.0,1.0,5.496929648073215,2.477367285224013
316L,200.0,1000.0,110.0,50.0,90,30.0,NO HIP,solution annealing,SURF polish,25,-1.0,1.0,5.6127838567197355,2.477280466842588
316L,200.0,1000.0,110.0,50.0,90,30.0,NO HIP,solution annealing,SURF polish,25,-1.0,1.0,5.713490543093942,2.512057044037339
316L,200.0,1000.0,110.0,50.0,90,30.0,NO HIP,solution annealing,SURF polish,25,-1.0,1.0,5.866287339084195,2.3979400086720375
316L,200.0,1000.0,110.0,50.0,90,30.0,NO HIP,solution annealing,SURF polish,25,-1.0,1.0,5.8909795969896885,2.397835765486698
316L,200.0,1000.0,110.0,50.0,90,30.0,NO HIP,solution annealing,SURF polish,25,-1.0,1.0,4.633468455579586,2.5426013777531487
316L,200.0,1000.0,110.0,50.0,90,30.0,NO HIP,solution annealing,SURF polish,25,-1.0,1.0,4.898725181589493,2.5100085129402347
316L,200.0,1000.0,110.0,50.0,90,30.0,NO HIP,solution annealing,SURF polish,25,-1.0,1.0,5.198657086954422,2.5100353535497364
316L,200.0,1000.0,110.0,50.0,90,30.0,NO HIP,solution annealing,SURF polish,25,-1.0,1.0,5.7283537820212285,2.4754823235761156
316L,200.0,1000.0,110.0,50.0,90,30.0,NO HIP,solution annealing,SURF polish,25,-1.0,1.0,6.139879086401237,2.4754823235761156
316L,200.0,1000.0,110.0,50.0,90,30.0,NO HIP,solution annealing,SURF polish,25,-1.0,1.0,6.264817823009537,2.3964085952240453
316L,200.0,1000.0,110.0,50.0,90,30.0,NO HIP,solution annealing,SURF polish,25,-1.0,1.0,6.303196057420489,2.3965654651848993
316L,195.0,1083.0,90.0,20.0,90,30.0,NO HIP,solution annealing,SURF polish,25,-1.0,1.0,5.926342446625655,2.5442417274087403
316L,195.0,1083.0,90.0,20.0,90,30.0,NO HIP,solution annealing,SURF polish,25,-1.0,1.0,6.303196057420489,2.5441921107650325
316L,195.0,1083.0,90.0,20.0,90,30.0,NO HIP,solution annealing,SURF polish,25,-1.0,1.0,6.303196057420489,2.5119234478501458
316L,195.0,1083.0,90.0,20.0,90,30.0,NO HIP,solution annealing,SURF polish,25,-1.0,1.0,4.519827993775719,2.542564024978776
316L,195.0,1083.0,90.0,20.0,90,30.0,NO HIP,solution annealing,SURF polish,25,-1.0,1.0,4.61066016308988,2.542738310446535
316L,195.0,1083.0,90.0,20.0,90,30.0,NO HIP,solution annealing,SURF polish,25,-1.0,1.0,5.8095597146352675,2.510182947257836
316L,195.0,1083.0,90.0,20.0,90,30.0,NO HIP,solution annealing,SURF polish,25,-1.0,1.0,5.852479993636856,2.509981670671806
316L,195.0,1083.0,90.0,20.0,90,30.0,NO HIP,solution annealing,SURF polish,25,-1.0,1.0,6.305351369446623,2.4756711883244296
Ti-6Al-4V,175.0,500.0,100.0,30.0,90,34.0,NO HIP,NHT;,SURF polish,300,-1.0,1.0,3.5024271199844326,2.7554022080828258
Ti-6Al-4V,175.0,500.0,100.0,30.0,90,34.0,NO HIP,NHT;,SURF polish,300,-1.0,1.0,3.7299742856995555,2.6894154213820136
Ti-6Al-4V,175.0,500.0,100.0,30.0,90,34.0,NO HIP,NHT;,SURF polish,300,-1.0,1.0,3.8561244442423,2.5990639058794174
Ti-6Al-4V,175.0,500.0,100.0,30.0,90,34.0,NO HIP,NHT;,SURF polish,300,-1.0,1.0,4.041392685158225,2.525873712419152
Ti-6Al-4V,175.0,500.0,100.0,30.0,90,34.0,NO HIP,NHT;,SURF polish,300,-1.0,1.0,4.699837725867246,2.3834383352566557
Ti-6Al-4V,175.0,500.0,100.0,30.0,90,34.0,NO HIP,NHT;,SURF polish,300,-1.0,1.0,4.756636108245848,2.1721649135409566
Ti-6Al-4V,175.0,500.0,100.0,30.0,90,34.0,NO HIP,NHT;,SURF polish,300,-1.0,1.0,5.123851640967086,2.0081741840064264
Ti-6Al-4V,175.0,500.0,100.0,30.0,90,34.0,NO HIP,aging,SURF polish,300,-1.0,1.0,3.7788744720027396,2.7540959434085686
Ti-6Al-4V,175.0,500.0,100.0,30.0,90,34.0,NO HIP,aging,SURF polish,300,-1.0,1.0,3.9722028383790646,2.699777041760007
Ti-6Al-4V,175.0,500.0,100.0,30.0,90,34.0,NO HIP,aging,SURF polish,300,-1.0,1.0,4.305351369446623,2.553203151435515
Ti-6Al-4V,175.0,500.0,100.0,30.0,90,34.0,NO HIP,aging,SURF polish,300,-1.0,1.0,4.757396028793024,2.4010212292086655
Ti-6Al-4V,175.0,500.0,100.0,30.0,90,34.0,NO HIP,solution annealing,SURF polish,300,-1.0,1.0,3.910624404889201,2.734791831458442
Ti-6Al-4V,175.0,500.0,100.0,30.0,90,34.0,NO HIP,solution annealing,SURF polish,300,-1.0,1.0,4.096910013008056,2.6868506827358676
Ti-6Al-4V,175.0,500.0,100.0,30.0,90,34.0,NO HIP,solution annealing,SURF polish,300,-1.0,1.0,4.599883072073688,2.5566883688352333
Ti-6Al-4V,175.0,500.0,100.0,30.0,90,34.0,NO HIP,solution annealing,SURF polish,300,-1.0,1.0,5.173186268412274,2.3928551693895352
Ti-6Al-4V,175.0,500.0,100.0,30.0,90,34.0,NO HIP,solution annealing,SURF polish,300,-1.0,1.0,3.681241237375587,2.7234228318913534
Ti-6Al-4V,175.0,500.0,100.0,30.0,90,34.0,NO HIP,solution annealing,SURF polish,300,-1.0,1.0,3.989894563718773,2.674952948048565
Ti-6Al-4V,175.0,500.0,100.0,30.0,90,34.0,NO HIP,solution annealing,SURF polish,300,-1.0,1.0,4.399673721481038,2.529006633609534
Ti-6Al-4V,175.0,500.0,100.0,30.0,90,34.0,NO HIP,solution annealing,SURF polish,300,-1.0,1.0,4.652246341003323,2.3903167684708406
Ti-6Al-4V,175.0,500.0,100.0,30.0,90,34.0,NO HIP,solution annealing,SURF polish,300,-1.0,1.0,5.155336037465061,2.1828424585586923
AlSi10Mg,380.0,1350.0,145.0,50.0,0,30.0,NO HIP,stress relief,SURF polish,25,0.1,1.0,4.540329474790874,1.956744545282691
AlSi10Mg,380.0,1350.0,145.0,50.0,0,30.0,NO HIP,stress relief,SURF polish,25,0.1,1.0,4.747411807886423,1.9087530191845337
AlSi10Mg,380.0,1350.0,145.0,50.0,0,30.0,NO HIP,stress relief,SURF polish,25,0.1,1.0,4.9965116721541785,1.9104643159956136
AlSi10Mg,380.0,1350.0,145.0,50.0,0,30.0,NO HIP,stress relief,SURF polish,25,0.1,1.0,5.079181246047625,1.8590181438888942
AlSi10Mg,380.0,1350.0,145.0,50.0,0,30.0,NO HIP,stress relief,SURF polish,25,0.1,1.0,5.096910013008056,1.954387250144515
AlSi10Mg,380.0,1350.0,145.0,50.0,0,30.0,NO HIP,stress relief,SURF polish,25,0.1,1.0,5.181843587944773,1.9535180814449926
AlSi10Mg,380.0,1350.0,145.0,50.0,0,30.0,NO HIP,stress relief,SURF polish,25,0.1,1.0,5.190331698170292,1.9085922388475693
AlSi10Mg,380.0,1350.0,145.0,50.0,0,30.0,NO HIP,stress relief,SURF polish,25,0.1,1.0,5.38738982633873,1.8215135284047732
AlSi10Mg,380.0,1350.0,145.0,50.0,0,30.0,NO HIP,stress relief,SURF polish,25,0.1,1.0,5.424881636631067,1.8205954965444902
AlSi10Mg,380.0,1350.0,145.0,50.0,0,30.0,NO HIP,stress relief,SURF polish,25,0.1,1.0,5.539076098792776,1.799202656300525
AlSi10Mg,380.0,1350.0,145.0,50.0,0,30.0,NO HIP,stress relief,SURF polish,25,0.1,1.0,5.550228353055094,1.8567288903828827
AlSi10Mg,380.0,1350.0,145.0,50.0,0,30.0,NO HIP,stress relief,SURF polish,25,0.1,1.0,5.670245853074124,1.8215135284047732
AlSi10Mg,380.0,1350.0,145.0,50.0,0,30.0,NO HIP,stress relief,SURF polish,25,0.1,1.0,5.838219221907626,1.799202656300525
AlSi10Mg,380.0,1350.0,145.0,50.0,0,30.0,NO HIP,stress relief,SURF polish,25,0.1,1.0,5.92272545799326,1.7987196851850062
AlSi10Mg,380.0,1350.0,145.0,50.0,90,30.0,NO HIP,stress relief,SURF polish,25,0.1,1.0,4.658011396657113,1.7988577317474856
AlSi10Mg,380.0,1350.0,145.0,50.0,90,30.0,NO HIP,stress relief,SURF polish,25,0.1,1.0,4.670245853074124,1.7998228309933197
AlSi10Mg,380.0,1350.0,145.0,50.0,90,30.0,NO HIP,stress relief,SURF polish,25,0.1,1.0,4.748962861256161,1.7994094796151268
AlSi10Mg,380.0,1350.0,145.0,50.0,90,30.0,NO HIP,stress relief,SURF polish,25,0.1,1.0,4.832508912706237,1.799133693302063
AlSi10Mg,380.0,1350.0,145.0,50.0,90,30.0,NO HIP,stress relief,SURF polish,25,0.1,1.0,4.838849090737256,1.799133693302063
AlSi10Mg,380.0,1350.0,145.0,50.0,90,30.0,NO HIP,stress relief,SURF polish,25,0.1,1.0,5.093421685162235,1.654369090975286
AlSi10Mg,380.0,1350.0,145.0,50.0,90,30.0,NO HIP,stress relief,SURF polish,25,0.1,1.0,5.243038048686294,1.6548500905613943
AlSi10Mg,380.0,1350.0,145.0,50.0,90,30.0,NO HIP,stress relief,SURF polish,25,0.1,1.0,5.276461804173244,1.654369090975286
AlSi10Mg,380.0,1350.0,145.0,50.0,90,30.0,NO HIP,stress relief,SURF polish,25,0.1,1.0,5.501059262217751,1.653983907374069
AlSi10Mg,380.0,1350.0,145.0,50.0,90,30.0,NO HIP,stress relief,SURF polish,25,0.1,1.0,5.5843312243675305,1.6534054906645013
AlSi10Mg,380.0,1350.0,145.0,50.0,90,30.0,NO HIP,stress relief,SURF polish,25,0.1,1.0,5.828015064223977,1.5572665288699041
AlSi10Mg,380.0,1350.0,145.0,50.0,90,30.0,NO HIP,stress relief,SURF polish,25,0.1,1.0,6.136720567156407,1.555578072772955
AlSi10Mg,380.0,1350.0,145.0,50.0,90,30.0,NO HIP,stress relief,SURF polish,25,0.1,1.0,6.235528446907549,1.4315245841874509
AlSi10Mg,380.0,1350.0,145.0,50.0,90,30.0,NO HIP,stress relief,SURF polish,25,0.1,1.0,6.283301228703549,1.4312028845565166
AlSi10Mg,380.0,1350.0,145.0,50.0,90,30.0,NO HIP,stress relief,SURF polish,25,0.1,1.0,6.525044807036846,1.4312028845565166
316L,225.0,1000.0,90.0,30.0,90,27.5,NO HIP,NHT;,SURF polish,25,-1.0,1.0,3.9647309210536292,2.544266533605058
316L,225.0,1000.0,90.0,30.0,90,27.5,NO HIP,NHT;,SURF polish,25,-1.0,1.0,4.948412965778601,2.5119368093183554
316L,225.0,1000.0,90.0,30.0,90,27.5,NO HIP,NHT;,SURF polish,25,-1.0,1.0,4.985426474083002,2.574309127290558
316L,225.0,1000.0,90.0,30.0,90,27.5,NO HIP,NHT;,SURF polish,25,-1.0,1.0,5.187520720836463,2.5742396790643123
316L,225.0,1000.0,90.0,30.0,90,27.5,NO HIP,NHT;,SURF polish,25,-1.0,1.0,5.225309281725863,2.512003610493929
316L,225.0,1000.0,90.0,30.0,90,27.5,NO HIP,NHT;,SURF polish,25,-1.0,1.0,5.267171728403014,2.5442541306840103
316L,225.0,1000.0,90.0,30.0,90,27.5,NO HIP,NHT;,SURF polish,25,-1.0,1.0,5.342422680822207,2.574251254539929
316L,225.0,1000.0,90.0,30.0,90,27.5,NO HIP,NHT;,SURF polish,25,-1.0,1.0,5.465382851448418,2.3973141739088453
316L,225.0,1000.0,90.0,30.0,90,27.5,NO HIP,NHT;,SURF polish,25,-1.0,1.0,5.465382851448418,2.5120837583439175
316L,225.0,1000.0,90.0,30.0,90,27.5,NO HIP,NHT;,SURF polish,25,-1.0,1.0,5.537819095073274,2.5120436862678064
316L,225.0,1000.0,90.0,30.0,90,27.5,NO HIP,NHT;,SURF polish,25,-1.0,1.0,5.57287160220048,2.4765707996807493
316L,225.0,1000.0,90.0,30.0,90,27.5,NO HIP,NHT;,SURF polish,25,-1.0,1.0,5.60422605308447,2.398044226842014
316L,225.0,1000.0,90.0,30.0,90,27.5,NO HIP,NHT;,SURF polish,25,-1.0,1.0,5.607455023214668,2.5119768912566927
316L,225.0,1000.0,90.0,30.0,90,27.5,NO HIP,NHT;,SURF polish,25,-1.0,1.0,5.670245853074124,2.5120436862678064
316L,225.0,1000.0,90.0,30.0,90,27.5,NO HIP,NHT;,SURF polish,25,-1.0,1.0,5.704150516839799,2.5120837583439175
316L,225.0,1000.0,90.0,30.0,90,27.5,NO HIP,NHT;,SURF polish,25,-1.0,1.0,5.731588765186738,2.4772515235248895
316L,225.0,1000.0,90.0,30.0,90,27.5,NO HIP,NHT;,SURF polish,25,-1.0,1.0,5.769377326076138,2.4766142820325037
316L,225.0,1000.0,90.0,30.0,90,27.5,NO HIP,NHT;,SURF polish,25,-1.0,1.0,5.79309160017658,2.5120837583439175
316L,225.0,1000.0,90.0,30.0,90,27.5,NO HIP,NHT;,SURF polish,25,-1.0,1.0,5.8061799739838875,2.4394274386545276
316L,225.0,1000.0,90.0,30.0,90,27.5,NO HIP,NHT;,SURF polish,25,-1.0,1.0,5.819543935541868,2.5120436862678064
316L,225.0,1000.0,90.0,30.0,90,27.5,NO HIP,NHT;,SURF polish,25,-1.0,1.0,5.950364854376123,2.5127377460706675
316L,225.0,1000.0,90.0,30.0,90,27.5,NO HIP,NHT;,SURF polish,25,-1.0,1.0,5.999565488225982,2.5122707124931254
316L,225.0,1000.0,90.0,30.0,90,27.5,NO HIP,NHT;,SURF polish,25,-1.0,1.0,5.999565488225982,2.3979400086720375
316L,225.0,1000.0,90.0,30.0,90,27.5,NO HIP,NHT;,SURF polish,25,-1.0,1.0,6.0,2.4397431055399927
316L,225.0,1000.0,90.0,30.0,90,27.5,NO HIP,NHT;,SURF polish,25,-1.0,1.0,6.0,2.397922636545317
316L,225.0,1000.0,90.0,30.0,90,27.5,NO HIP,NHT;,SURF polish,25,-1.0,1.0,6.0,2.4397746596128735
316L,225.0,1000.0,90.0,30.0,90,27.5,NO HIP,NHT;,SURF polish,25,-1.0,1.0,6.004321373782642,2.477179156790531
316L,225.0,1000.0,90.0,30.0,90,27.5,NO HIP,NHT;,SURF polish,25,-1.0,1.0,6.004321373782642,2.477164681996525
316L,225.0,1000.0,90.0,30.0,90,27.5,NO HIP,NHT;,SURF polish,25,-1.0,1.0,6.004321373782642,2.477280466842588
316L,225.0,1000.0,90.0,30.0,90,27.5,NO HIP,NHT;,SURF polish,25,-1.0,1.0,6.004321373782642,2.3526840797772675
316L,225.0,1000.0,90.0,30.0,90,27.5,NO HIP,NHT;,SURF polish,25,-1.0,1.0,6.004321373782642,2.352876833977717
316L,225.0,1000.0,90.0,30.0,90,27.5,NO HIP,NHT;,SURF EDM,25,-1.0,1.0,5.181843587944773,2.301268791966063
316L,225.0,1000.0,90.0,30.0,90,27.5,NO HIP,NHT;,SURF EDM,25,-1.0,1.0,5.570542939881897,2.3520859975015855
316L,225.0,1000.0,90.0,30.0,90,27.5,NO HIP,NHT;,SURF EDM,25,-1.0,1.0,5.60422605308447,2.30011701828987
316L,225.0,1000.0,90.0,30.0,90,27.5,NO HIP,NHT;,SURF EDM,25,-1.0,1.0,5.628388930050312,2.397592434038117
316L,225.0,1000.0,90.0,30.0,90,27.5,NO HIP,NHT;,SURF EDM,25,-1.0,1.0,5.708420900134713,2.301268791966063
316L,225.0,1000.0,90.0,30.0,90,27.5,NO HIP,NHT;,SURF EDM,25,-1.0,1.0,5.838849090737256,2.351699700405266
316L,225.0,1000.0,90.0,30.0,90,27.5,NO HIP,NHT;,SURF EDM,25,-1.0,1.0,6.0,2.2425165823656044
316L,225.0,1000.0,90.0,30.0,90,27.5,NO HIP,NHT;,SURF EDM,25,-1.0,1.0,6.0,2.3021360369887187
316L,225.0,1000.0,90.0,30.0,90,27.5,NO HIP,NHT;,SURF EDM,25,-1.0,1.0,6.0,2.0948552900836805
316L,225.0,1000.0,90.0,30.0,90,27.5,NO HIP,NHT;,SURF EDM,25,-1.0,1.0,6.0,2.1756857282620823
316L,225.0,1000.0,90.0,30.0,90,27.5,NO HIP,NHT;,SURF EDM,25,-1.0,1.0,6.0,2.3015508366001667
316L,225.0,1000.0,90.0,30.0,90,27.5,NO HIP,NHT;,SURF EDM,25,-1.0,1.0,6.004321373782642,2.352510527820731
316L,225.0,1000.0,90.0,30.0,90,27.5,NO HIP,NHT;,SURF EDM,25,-1.0,1.0,6.004321373782642,2.2425165823656044
316L,225.0,1000.0,90.0,30.0,90,27.5,NO HIP,NHT;,SURF EDM,25,-1.0,1.0,6.004321373782642,2.3015508366001667
316L,225.0,1000.0,90.0,30.0,90,27.5,NO HIP,NHT;,SURF polish,25,-1.0,1.0,4.012837224705172,2.397853141088609
316L,225.0,1000.0,90.0,30.0,90,27.5,NO HIP,NHT;,SURF polish,25,-1.0,1.0,4.576341350205793,2.397801012197206
316L,225.0,1000.0,90.0,30.0,90,27.5,NO HIP,NHT;,SURF polish,25,-1.0,1.0,4.598790506763115,2.439364277735
316L,225.0,1000.0,90.0,30.0,90,27.5,NO HIP,NHT;,SURF polish,25,-1.0,1.0,4.697229342759718,2.3975402738424574
316L,225.0,1000.0,90.0,30.0,90,27.5,NO HIP,NHT;,SURF polish,25,-1.0,1.0,4.7664128471124,2.3975402738424574
316L,225.0,1000.0,90.0,30.0,90,27.5,NO HIP,NHT;,SURF polish,25,-1.0,1.0,4.861534410859038,2.477077823099855
316L,225.0,1000.0,90.0,30.0,90,27.5,NO HIP,NHT;,SURF polish,25,-1.0,1.0,4.895974732359065,2.30111684587563
316L,225.0,1000.0,90.0,30.0,90,27.5,NO HIP,NHT;,SURF polish,25,-1.0,1.0,5.004321373782642,2.5116828711013874
316L,225.0,1000.0,90.0,30.0,90,27.5,NO HIP,NHT;,SURF polish,25,-1.0,1.0,5.281033367247727,2.397401149352611
316L,225.0,1000.0,90.0,30.0,90,27.5,NO HIP,NHT;,SURF polish,25,-1.0,1.0,5.414973347970818,2.5117096084332866
316L,225.0,1000.0,90.0,30.0,90,27.5,NO HIP,NHT;,SURF polish,25,-1.0,1.0,5.456366033129043,2.3975402738424574
316L,225.0,1000.0,90.0,30.0,90,27.5,NO HIP,NHT;,SURF polish,25,-1.0,1.0,5.465382851448418,2.3974533262592517
316L,225.0,1000.0,90.0,30.0,90,27.5,NO HIP,NHT;,SURF polish,25,-1.0,1.0,5.509202522331103,2.3518349434774417
316L,225.0,1000.0,90.0,30.0,90,27.5,NO HIP,NHT;,SURF polish,25,-1.0,1.0,5.517195897949974,2.439758882863007
316L,225.0,1000.0,90.0,30.0,90,27.5,NO HIP,NHT;,SURF polish,25,-1.0,1.0,5.521138083704036,2.3517963068970236
316L,225.0,1000.0,90.0,30.0,90,27.5,NO HIP,NHT;,SURF polish,25,-1.0,1.0,5.523746466811565,2.543819805142658
316L,225.0,1000.0,90.0,30.0,90,27.5,NO HIP,NHT;,SURF polish,25,-1.0,1.0,5.583198773968623,2.2427898094786767
316L,225.0,1000.0,90.0,30.0,90,27.5,NO HIP,NHT;,SURF polish,25,-1.0,1.0,5.714329759745233,2.439553732943139
316L,225.0,1000.0,90.0,30.0,90,27.5,NO HIP,NHT;,SURF polish,25,-1.0,1.0,5.721810615212546,2.3518542604787527
316L,225.0,1000.0,90.0,30.0,90,27.5,NO HIP,NHT;,SURF polish,25,-1.0,1.0,5.760422483423212,2.438589810070449
316L,225.0,1000.0,90.0,30.0,90,27.5,NO HIP,NHT;,SURF polish,25,-1.0,1.0,5.789580712164425,2.3527611917238307
316L,225.0,1000.0,90.0,30.0,90,27.5,NO HIP,NHT;,SURF polish,25,-1.0,1.0,5.874481817699467,2.5122707124931254
316L,225.0,1000.0,90.0,30.0,90,27.5,NO HIP,NHT;,SURF polish,25,-1.0,1.0,5.876794976200701,2.3009431280805526
316L,225.0,1000.0,90.0,30.0,90,27.5,NO HIP,NHT;,SURF polish,25,-1.0,1.0,5.888740960682893,2.3517963068970236
316L,225.0,1000.0,90.0,30.0,90,27.5,NO HIP,NHT;,SURF polish,25,-1.0,1.0,5.895974732359065,2.398322019755877
316L,225.0,1000.0,90.0,30.0,90,27.5,NO HIP,NHT;,SURF polish,25,-1.0,1.0,5.898176483497677,2.5444029423636834
316L,225.0,1000.0,90.0,30.0,90,27.5,NO HIP,NHT;,SURF polish,25,-1.0,1.0,5.907948521612273,2.439522162813957
316L,225.0,1000.0,90.0,30.0,90,27.5,NO HIP,NHT;,SURF polish,25,-1.0,1.0,5.9344984512435675,2.2432613427205848
316L,225.0,1000.0,90.0,30.0,90,27.5,NO HIP,NHT;,SURF polish,25,-1.0,1.0,5.959041392321094,2.439474803316783
316L,225.0,1000.0,90.0,30.0,90,27.5,NO HIP,NHT;,SURF polish,25,-1.0,1.0,5.968015713993641,2.3527611917238307
316L,225.0,1000.0,90.0,30.0,90,27.5,NO HIP,NHT;,SURF polish,25,-1.0,1.0,5.977723605288848,2.176264942114146
316L,225.0,1000.0,90.0,30.0,90,27.5,NO HIP,NHT;,SURF polish,25,-1.0,1.0,5.999565488225982,2.5119100859708463
316L,225.0,1000.0,90.0,30.0,90,27.5,NO HIP,NHT;,SURF polish,25,-1.0,1.0,5.999565488225982,2.3010517098452263
316L,225.0,1000.0,90.0,30.0,90,27.5,NO HIP,NHT;,SURF polish,25,-1.0,1.0,6.0,2.43906413786105
316L,225.0,1000.0,90.0,30.0,90,27.5,NO HIP,NHT;,SURF polish,25,-1.0,1.0,6.0,2.397905263723669
316L,225.0,1000.0,90.0,30.0,90,27.5,NO HIP,NHT;,SURF polish,25,-1.0,1.0,6.0,2.3520280748373654
316L,225.0,1000.0,90.0,30.0,90,27.5,NO HIP,NHT;,SURF polish,25,-1.0,1.0,6.0,2.242913946818925
316L,225.0,1000.0,90.0,30.0,90,27.5,NO HIP,NHT;,SURF polish,25,-1.0,1.0,6.0,2.477367285224013
316L,225.0,1000.0,90.0,30.0,90,27.5,NO HIP,NHT;,SURF polish,25,-1.0,1.0,6.0,2.177016767092469
AlSi10Mg,380.0,1350.0,145.0,50.0,90,30.0,NO HIP,stress relief,SURF polish,25,0.1,1.0,4.666517980554881,1.7989957344438814
AlSi10Mg,380.0,1350.0,145.0,50.0,90,30.0,NO HIP,stress relief,SURF polish,25,0.1,1.0,4.746634198937579,1.7994783988379808
AlSi10Mg,380.0,1350.0,145.0,50.0,90,30.0,NO HIP,stress relief,SURF polish,25,0.1,1.0,4.833784374656479,1.7989957344438814
AlSi10Mg,380.0,1350.0,145.0,50.0,90,30.0,NO HIP,stress relief,SURF polish,25,0.1,1.0,5.093421685162235,1.6533090129384789
AlSi10Mg,380.0,1350.0,145.0,50.0,90,30.0,NO HIP,stress relief,SURF polish,25,0.1,1.0,5.252853030979893,1.6532125137753437
AlSi10Mg,380.0,1350.0,145.0,50.0,90,30.0,NO HIP,stress relief,SURF polish,25,0.1,1.0,5.27415784926368,1.6532125137753437
AlSi10Mg,380.0,1350.0,145.0,50.0,90,30.0,NO HIP,stress relief,SURF polish,25,0.1,1.0,5.498310553789601,1.6527296960692477
AlSi10Mg,380.0,1350.0,145.0,50.0,90,30.0,NO HIP,stress relief,SURF polish,25,0.1,1.0,5.583198773968623,1.6533090129384789
AlSi10Mg,380.0,1350.0,145.0,50.0,90,30.0,NO HIP,stress relief,SURF polish,25,0.1,1.0,5.816241299991783,1.5561818466529111
AlSi10Mg,380.0,1350.0,145.0,50.0,90,30.0,NO HIP,stress relief,SURF polish,25,0.1,1.0,5.832508912706237,1.5556988947189014
AlSi10Mg,380.0,1350.0,145.0,50.0,90,30.0,NO HIP,stress relief,SURF polish,25,0.1,1.0,6.133538908370218,1.5556988947189014
AlSi10Mg,380.0,1350.0,145.0,50.0,90,30.0,NO HIP,stress relief,SURF polish,25,0.1,1.0,6.232996110392154,1.4313637641589874
AlSi10Mg,380.0,1350.0,145.0,50.0,90,30.0,NO HIP,stress relief,SURF polish,25,0.1,1.0,6.278753600952829,1.4318460456987254
AlSi10Mg,380.0,1350.0,145.0,50.0,90,30.0,NO HIP,stress relief,SURF polish,25,0.1,1.0,6.52244423350632,1.4321672694425882
AlSi10Mg,380.0,1350.0,145.0,50.0,90,30.0,NO HIP,stress relief,SURF polish,25,0.1,1.0,6.998695158311656,1.4313637641589874
AlSi10Mg,380.0,1350.0,145.0,50.0,90,30.0,NO HIP,stress relief,SURF polish,25,0.1,1.0,6.998695158311656,1.3531465462139793
IN718,200.0,900.0,120.0,30.0,0,24.9,NO HIP,NHT;,SURF polish,25,-1.0,1.0,5.1003705451175625,2.60215769659496
IN718,200.0,900.0,120.0,30.0,0,24.9,NO HIP,NHT;,SURF polish,25,-1.0,1.0,5.3222192947339195,2.6021685513789974
IN718,200.0,900.0,120.0,30.0,0,24.9,NO HIP,NHT;,SURF polish,25,-1.0,1.0,5.638489256954637,2.531568321408984
IN718,200.0,900.0,120.0,30.0,0,24.9,NO HIP,NHT;,SURF polish,25,-1.0,1.0,5.747411807886423,2.531568321408984
IN718,200.0,900.0,120.0,30.0,0,24.9,NO HIP,NHT;,SURF polish,25,-1.0,1.0,6.7435097647284294,2.460747541844197
IN718,200.0,900.0,120.0,30.0,0,24.9,NO HIP,NHT;,SURF polish,25,-1.0,1.0,6.7656685547590145,2.4610030224540993
IN718,200.0,900.0,120.0,30.0,0,24.9,NO HIP,NHT;,SURF polish,25,-1.0,1.0,7.041392685158225,2.390528869479608
IN718,200.0,900.0,120.0,30.0,0,24.9,NO HIP,NHT;,SURF polish,25,-1.0,1.0,7.041392685158225,2.4545704821020036
IN718,200.0,900.0,120.0,30.0,0,24.9,NO HIP,NHT;,SURF polish,25,-1.0,1.0,7.041392685158225,2.432857096997328
IN718,200.0,900.0,120.0,30.0,0,24.9,NO HIP,solution annealing + aging + aging,SURF polish,25,-1.0,1.0,4.738780558484369,2.7077064039791985
IN718,200.0,900.0,120.0,30.0,0,24.9,NO HIP,solution annealing + aging + aging,SURF polish,25,-1.0,1.0,4.738780558484369,2.778411748931034
IN718,200.0,900.0,120.0,30.0,0,24.9,NO HIP,solution annealing + aging + aging,SURF polish,25,-1.0,1.0,4.885361220031512,2.7784045149697625
IN718,200.0,900.0,120.0,30.0,0,24.9,NO HIP,solution annealing + aging + aging,SURF polish,25,-1.0,1.0,5.012837224705172,2.707621266561133
IN718,200.0,900.0,120.0,30.0,0,24.9,NO HIP,solution annealing + aging + aging,SURF polish,25,-1.0,1.0,5.187520720836463,2.637639805358698
IN718,200.0,900.0,120.0,30.0,0,24.9,NO HIP,solution annealing + aging + aging,SURF polish,25,-1.0,1.0,5.294466226161593,2.7077064039791985
IN718,200.0,900.0,120.0,30.0,0,24.9,NO HIP,solution annealing + aging + aging,SURF polish,25,-1.0,1.0,5.382017042574868,2.567108744832694
IN718,200.0,900.0,120.0,30.0,0,24.9,NO HIP,solution annealing + aging + aging,SURF polish,25,-1.0,1.0,5.539076098792776,2.5585285769620723
IN718,200.0,900.0,120.0,30.0,0,24.9,NO HIP,solution annealing + aging + aging,SURF polish,25,-1.0,1.0,5.557507201905658,2.5670499045174795
IN718,200.0,900.0,120.0,30.0,0,24.9,NO HIP,solution annealing + aging + aging,SURF polish,25,-1.0,1.0,6.854306041801081,2.5589124731065387
IN718,200.0,900.0,120.0,30.0,0,24.9,NO HIP,solution annealing + aging + aging,SURF polish,25,-1.0,1.0,7.041392685158225,2.537705786080527
IN718,200.0,900.0,120.0,30.0,0,24.9,NO HIP,solution annealing + aging + aging,SURF polish,25,-1.0,1.0,7.041392685158225,2.497067936398505
IN718,200.0,900.0,120.0,30.0,0,24.9,NO HIP,solution annealing + aging + aging,SURF polish,25,-1.0,1.0,7.041392685158225,2.558672577786327
AlSi10Mg,350.0,1150.0,170.0,50.0,90,41.5,NO HIP,NHT;,SURF as-built,25,-1.0,1.0,4.02530586526477,2.041590046889367
AlSi10Mg,350.0,1150.0,170.0,50.0,90,41.5,NO HIP,NHT;,SURF as-built,25,-1.0,1.0,4.12057393120585,2.0417478717232664
AlSi10Mg,350.0,1150.0,170.0,50.0,90,41.5,NO HIP,NHT;,SURF as-built,25,-1.0,1.0,5.576341350205793,1.77604707118178
AlSi10Mg,350.0,1150.0,170.0,50.0,90,41.5,NO HIP,NHT;,SURF as-built,25,-1.0,1.0,5.753583058892906,1.6007551496396182
AlSi10Mg,350.0,1150.0,170.0,50.0,90,41.5,NO HIP,NHT;,SURF as-built,25,-1.0,1.0,6.093421685162235,1.4752352226041283
AlSi10Mg,350.0,1150.0,170.0,50.0,90,41.5,NO HIP,NHT;,SURF as-built,25,-1.0,1.0,6.217483944213907,1.299725153975637
AlSi10Mg,350.0,1150.0,170.0,50.0,90,41.5,NO HIP,NHT;,SURF as-built,25,-1.0,1.0,6.342422680822207,0.9969492484953811
AlSi10Mg,350.0,1150.0,170.0,50.0,90,41.5,NO HIP,NHT;,SURF as-built,25,-1.0,1.0,6.372912002970106,0.9947569445876282
AlSi10Mg,350.0,1150.0,170.0,50.0,90,41.5,NO HIP,NHT;,SURF shot peen,25,-1.0,1.0,5.600972895686748,2.146252102092995
AlSi10Mg,350.0,1150.0,170.0,50.0,90,41.5,NO HIP,NHT;,SURF shot peen,25,-1.0,1.0,5.69810054562339,2.14674801363064
AlSi10Mg,350.0,1150.0,170.0,50.0,90,41.5,NO HIP,NHT;,SURF shot peen,25,-1.0,1.0,5.835056101720117,2.114410802397837
AlSi10Mg,350.0,1150.0,170.0,50.0,90,41.5,NO HIP,NHT;,SURF shot peen,25,-1.0,1.0,5.873901597864461,2.1148444131450237
AlSi10Mg,350.0,1150.0,170.0,50.0,90,41.5,NO HIP,NHT;,SURF shot peen,25,-1.0,1.0,5.963315511386111,2.07979606117236
AlSi10Mg,350.0,1150.0,170.0,50.0,90,41.5,NO HIP,NHT;,SURF shot peen,25,-1.0,1.0,6.008600171761918,2.079398339019855
AlSi10Mg,350.0,1150.0,170.0,50.0,90,41.5,NO HIP,NHT;,SURF shot peen,25,-1.0,1.0,6.037426497940624,2.0420239272488674
AlSi10Mg,350.0,1150.0,170.0,50.0,90,41.5,NO HIP,NHT;,SURF shot peen,25,-1.0,1.0,6.056904851336473,2.041866202721293
AlSi10Mg,350.0,1150.0,170.0,50.0,90,41.5,NO HIP,NHT;,SURF shot peen,25,-1.0,1.0,6.113943352306837,2.0425361367221435
AlSi10Mg,350.0,1150.0,170.0,50.0,90,41.5,NO HIP,NHT;,SURF shot peen,25,-1.0,1.0,6.324282455297693,1.9043909200123617
AlSi10Mg,350.0,1150.0,170.0,50.0,90,41.5,NO HIP,NHT;,SURF shot peen,25,-1.0,1.0,6.363611979892144,1.9553028227616918
AlSi10Mg,350.0,1150.0,170.0,50.0,90,41.5,NO HIP,NHT;,SURF shot peen,25,-1.0,1.0,6.399673721481038,1.95621646924339
AlSi10Mg,350.0,1150.0,170.0,50.0,90,41.5,NO HIP,NHT;,SURF shot peen,25,-1.0,1.0,6.432969290874405,1.8465226684162868
AlSi10Mg,350.0,1150.0,170.0,50.0,90,41.5,NO HIP,NHT;,SURF shot peen,25,-1.0,1.0,6.474216264076255,1.777716738609626
AlSi10Mg,350.0,1150.0,170.0,50.0,90,41.5,NO HIP,NHT;,SURF shot peen,25,-1.0,1.0,6.47567118832443,1.846275242412213
AlSi10Mg,350.0,1150.0,170.0,50.0,90,41.5,NO HIP,NHT;,SURF shot peen,25,-1.0,1.0,6.477121254719663,1.9048777669634047
AlSi10Mg,350.0,1150.0,170.0,50.0,90,41.5,NO HIP,NHT;,SURF shot peen,25,-1.0,1.0,5.857332496431268,2.142389466118836
AlSi10Mg,350.0,1150.0,170.0,50.0,90,41.5,NO HIP,NHT;,SURF shot peen,25,-1.0,1.0,6.012837224705172,2.1098484207561055
AlSi10Mg,350.0,1150.0,170.0,50.0,90,41.5,NO HIP,NHT;,SURF shot peen,25,-1.0,1.0,6.146128035678238,2.110387665875087
AlSi10Mg,350.0,1150.0,170.0,50.0,90,41.5,NO HIP,NHT;,SURF shot peen,25,-1.0,1.0,6.193124598354461,2.074999186064199
AlSi10Mg,350.0,1150.0,170.0,50.0,90,41.5,NO HIP,NHT;,SURF shot peen,25,-1.0,1.0,6.230448921378274,2.075583455193813
AlSi10Mg,350.0,1150.0,170.0,50.0,90,41.5,NO HIP,NHT;,SURF shot peen,25,-1.0,1.0,6.296665190261531,2.0367885331077202
AlSi10Mg,350.0,1150.0,170.0,50.0,90,41.5,NO HIP,NHT;,SURF shot peen,25,-1.0,1.0,6.318063334962762,2.038023740045158
AlSi10Mg,350.0,1150.0,170.0,50.0,90,41.5,NO HIP,NHT;,SURF shot peen,25,-1.0,1.0,6.359835482339888,2.0361895887541994
AlSi10Mg,350.0,1150.0,170.0,50.0,90,41.5,NO HIP,NHT;,SURF shot peen,25,-1.0,1.0,6.414973347970818,1.9950645341561415
AlSi10Mg,350.0,1150.0,170.0,50.0,90,41.5,NO HIP,NHT;,SURF shot peen,25,-1.0,1.0,6.453318340047038,1.8377777695537332
AlSi10Mg,350.0,1150.0,170.0,50.0,90,41.5,NO HIP,NHT;,SURF shot peen,25,-1.0,1.0,6.453318340047038,1.949243590568265
AlSi10Mg,350.0,1150.0,170.0,50.0,90,41.5,NO HIP,NHT;,SURF shot peen,25,-1.0,1.0,6.477121254719663,1.8976270912904414
AlSi10Mg,350.0,1150.0,170.0,50.0,90,41.5,NO HIP,NHT;,SURF shot peen,25,-1.0,1.0,6.477121254719663,1.8367670473942053
AlSi10Mg,350.0,1150.0,170.0,50.0,90,41.5,NO HIP,NHT;,SURF shot peen,25,-1.0,1.0,6.477121254719663,1.7672300981107183
AlSi10Mg,350.0,1150.0,170.0,50.0,90,41.5,NO HIP,NHT;,SURF shot peen,25,-1.0,1.0,6.477121254719663,1.9946690218255294
AlSi10Mg,350.0,1150.0,170.0,50.0,90,41.5,NO HIP,NHT;,SURF shot peen,25,-1.0,1.0,6.477121254719663,1.949243590568265
AlSi10Mg,350.0,1150.0,170.0,50.0,90,41.5,NO HIP,solution annealing + aging,SURF as-built,25,-1.0,1.0,4.344392273685111,2.041905639223649
AlSi10Mg,350.0,1150.0,170.0,50.0,90,41.5,NO HIP,solution annealing + aging,SURF as-built,25,-1.0,1.0,4.401400540781544,2.04127422505423
AlSi10Mg,350.0,1150.0,170.0,50.0,90,41.5,NO HIP,solution annealing + aging,SURF as-built,25,-1.0,1.0,6.113943352306837,1.7763379096201752
AlSi10Mg,350.0,1150.0,170.0,50.0,90,41.5,NO HIP,solution annealing + aging,SURF as-built,25,-1.0,1.0,6.161368002234975,1.7785853278629622
AlSi10Mg,350.0,1150.0,170.0,50.0,90,41.5,NO HIP,solution annealing + aging,SURF as-built,25,-1.0,1.0,6.376576957056512,1.6972293427597176
AlSi10Mg,350.0,1150.0,170.0,50.0,90,41.5,NO HIP,solution annealing + aging,SURF as-built,25,-1.0,1.0,6.396199347095736,1.6017341482601049
AlSi10Mg,350.0,1150.0,170.0,50.0,90,41.5,NO HIP,solution annealing + aging,SURF as-built,25,-1.0,1.0,6.4065401804339555,1.696967640744023
AlSi10Mg,350.0,1150.0,170.0,50.0,90,41.5,NO HIP,solution annealing + aging,SURF as-built,25,-1.0,1.0,6.41161970596323,1.6967930850817443
AlSi10Mg,350.0,1150.0,170.0,50.0,90,41.5,NO HIP,solution annealing + aging,SURF as-built,25,-1.0,1.0,6.429752280002408,1.6020599913279623
AlSi10Mg,350.0,1150.0,170.0,50.0,90,41.5,NO HIP,solution annealing + aging,SURF as-built,25,-1.0,1.0,6.450249108319361,1.602494068807281
AlSi10Mg,350.0,1150.0,170.0,50.0,90,41.5,NO HIP,solution annealing + aging,SURF as-built,25,-1.0,1.0,6.47567118832443,1.4768316285122607
AlSi10Mg,350.0,1150.0,170.0,50.0,90,41.5,NO HIP,solution annealing + aging,SURF as-built,25,-1.0,1.0,6.47567118832443,1.6003193297516611
AlSi10Mg,350.0,1150.0,170.0,50.0,90,41.5,NO HIP,solution annealing + aging,SURF as-built,25,-1.0,1.0,6.47567118832443,1.6967930850817443
AlSi10Mg,350.0,1150.0,170.0,50.0,90,41.5,NO HIP,solution annealing + aging,SURF shot peen,25,-1.0,1.0,5.86569605991607,2.146190073315927
AlSi10Mg,350.0,1150.0,170.0,50.0,90,41.5,NO HIP,solution annealing + aging,SURF shot peen,25,-1.0,1.0,5.902546779313991,2.146190073315927
AlSi10Mg,350.0,1150.0,170.0,50.0,90,41.5,NO HIP,solution annealing + aging,SURF shot peen,25,-1.0,1.0,6.004321373782642,2.114610984232173
AlSi10Mg,350.0,1150.0,170.0,50.0,90,41.5,NO HIP,solution annealing + aging,SURF shot peen,25,-1.0,1.0,6.113943352306837,2.114577627000166
AlSi10Mg,350.0,1150.0,170.0,50.0,90,41.5,NO HIP,solution annealing + aging,SURF shot peen,25,-1.0,1.0,6.123851640967086,2.079759919660093
AlSi10Mg,350.0,1150.0,170.0,50.0,90,41.5,NO HIP,solution annealing + aging,SURF shot peen,25,-1.0,1.0,6.20682587603185,2.0791088576014363
AlSi10Mg,350.0,1150.0,170.0,50.0,90,41.5,NO HIP,solution annealing + aging,SURF shot peen,25,-1.0,1.0,6.2576785748691846,2.0420239272488674
AlSi10Mg,350.0,1150.0,170.0,50.0,90,41.5,NO HIP,solution annealing + aging,SURF shot peen,25,-1.0,1.0,6.281033367247727,2.0005642161653756
AlSi10Mg,350.0,1150.0,170.0,50.0,90,41.5,NO HIP,solution annealing + aging,SURF shot peen,25,-1.0,1.0,6.294466226161593,2.0420239272488674
AlSi10Mg,350.0,1150.0,170.0,50.0,90,41.5,NO HIP,solution annealing + aging,SURF shot peen,25,-1.0,1.0,6.330413773349191,2.0427723374976736
AlSi10Mg,350.0,1150.0,170.0,50.0,90,41.5,NO HIP,solution annealing + aging,SURF shot peen,25,-1.0,1.0,6.363611979892144,1.9557358422776658
AlSi10Mg,350.0,1150.0,170.0,50.0,90,41.5,NO HIP,solution annealing + aging,SURF shot peen,25,-1.0,1.0,6.409933123331294,1.904607363815448
AlSi10Mg,350.0,1150.0,170.0,50.0,90,41.5,NO HIP,solution annealing + aging,SURF shot peen,25,-1.0,1.0,6.426511261364575,1.956744545282691
AlSi10Mg,350.0,1150.0,170.0,50.0,90,41.5,NO HIP,solution annealing + aging,SURF shot peen,25,-1.0,1.0,6.47567118832443,1.904607363815448
AlSi10Mg,350.0,1150.0,170.0,50.0,90,41.5,NO HIP,solution annealing + aging,SURF shot peen,25,-1.0,1.0,6.47567118832443,1.846089580357984
AlSi10Mg,350.0,1150.0,170.0,50.0,90,41.5,NO HIP,solution annealing + aging,SURF shot peen,25,-1.0,1.0,5.955687750313506,2.1435768321589963
AlSi10Mg,350.0,1150.0,170.0,50.0,90,41.5,NO HIP,solution annealing + aging,SURF shot peen,25,-1.0,1.0,5.998695158311656,2.143545627238422
AlSi10Mg,350.0,1150.0,170.0,50.0,90,41.5,NO HIP,solution annealing + aging,SURF shot peen,25,-1.0,1.0,6.155336037465061,2.1105560427553813
AlSi10Mg,350.0,1150.0,170.0,50.0,90,41.5,NO HIP,solution annealing + aging,SURF shot peen,25,-1.0,1.0,6.2405492482825995,2.1099495802305883
AlSi10Mg,350.0,1150.0,170.0,50.0,90,41.5,NO HIP,solution annealing + aging,SURF shot peen,25,-1.0,1.0,6.354108439147401,2.0740480690626333
AlSi10Mg,350.0,1150.0,170.0,50.0,90,41.5,NO HIP,solution annealing + aging,SURF shot peen,25,-1.0,1.0,6.378397900948138,1.9937006948203502
AlSi10Mg,350.0,1150.0,170.0,50.0,90,41.5,NO HIP,solution annealing + aging,SURF shot peen,25,-1.0,1.0,6.399673721481038,1.949145952419944
AlSi10Mg,350.0,1150.0,170.0,50.0,90,41.5,NO HIP,solution annealing + aging,SURF shot peen,25,-1.0,1.0,6.418301291319746,2.036628895362161
AlSi10Mg,350.0,1150.0,170.0,50.0,90,41.5,NO HIP,solution annealing + aging,SURF shot peen,25,-1.0,1.0,6.474216264076255,1.9944051466891664
AlSi10Mg,350.0,1150.0,170.0,50.0,90,41.5,NO HIP,solution annealing + aging,SURF shot peen,25,-1.0,1.0,6.47567118832443,1.9488529061997135
AlSi10Mg,350.0,1150.0,170.0,50.0,90,41.5,NO HIP,solution annealing + aging,SURF shot peen,25,-1.0,1.0,6.477121254719663,2.074157919697316
AlSi10Mg,350.0,1150.0,170.0,50.0,90,41.5,NO HIP,solution annealing + aging,SURF shot peen,25,-1.0,1.0,6.477121254719663,1.901131251355372
AlSi10Mg,350.0,1650.0,130.0,50.0,90,43.0,NO HIP,aging,SURF polish,25,-1.0,1.0,3.9656719712201065,2.2476296206791138
AlSi10Mg,350.0,1650.0,130.0,50.0,90,43.0,NO HIP,aging,SURF polish,25,-1.0,1.0,3.9836262871245345,2.251857137271416
AlSi10Mg,350.0,1650.0,130.0,50.0,90,43.0,NO HIP,aging,SURF polish,25,-1.0,1.0,4.466867620354109,2.175627764367181
AlSi10Mg,350.0,1650.0,130.0,50.0,90,43.0,NO HIP,aging,SURF polish,25,-1.0,1.0,4.887054378050957,2.0629578340845103
AlSi10Mg,350.0,1650.0,130.0,50.0,90,43.0,NO HIP,aging,SURF polish,25,-1.0,1.0,5.004321373782642,2.183696808634681
AlSi10Mg,350.0,1650.0,130.0,50.0,90,43.0,NO HIP,aging,SURF polish,25,-1.0,1.0,5.079181246047625,2.1075152256514644
AlSi10Mg,350.0,1650.0,130.0,50.0,90,43.0,NO HIP,aging,SURF polish,25,-1.0,1.0,5.201397124320452,2.1650661783897562
AlSi10Mg,350.0,1650.0,130.0,50.0,90,43.0,NO HIP,aging,SURF polish,25,-1.0,1.0,5.359835482339888,2.0926504783567954
AlSi10Mg,350.0,1650.0,130.0,50.0,90,43.0,NO HIP,aging,SURF polish,25,-1.0,1.0,5.505149978319906,2.010172703286779
AlSi10Mg,350.0,1650.0,130.0,50.0,90,43.0,NO HIP,aging,SURF polish,25,-1.0,1.0,6.05307844348342,2.081383317462285
AlSi10Mg,350.0,1650.0,130.0,50.0,90,43.0,NO HIP,aging,SURF polish,25,-1.0,1.0,6.681241237375588,2.0070219255786808
AlSi10Mg,350.0,1650.0,130.0,50.0,90,43.0,NO HIP,aging,SURF polish,25,-1.0,1.0,6.685741738602264,1.9891827512555476
