Repository: DaniloARenzo/Database

# Database
This repository contains CSV datasets provided by the author.

File: dataset_fatigue_AM_alloys.csv (part 4 of 6)
Name of the material,Power,Scan speed,Hatch space,Layer thickness,Direction of specimen,Size of feedstock,HIP treatment,Heat treatment,Surface finish,Fatigue temperature,Load ratio,Stress concentration factor of specimens,life,Stress amplitude
AlSi10Mg,350.0,1650.0,130.0,50.0,90,43.0,NO HIP,aging,SURF as-built,25,-1.0,1.0,4.650307523131937,1.9489017609702137
AlSi10Mg,350.0,1650.0,130.0,50.0,90,43.0,NO HIP,aging,SURF as-built,25,-1.0,1.0,4.748962861256161,1.9945810812598948
AlSi10Mg,350.0,1650.0,130.0,50.0,90,43.0,NO HIP,aging,SURF as-built,25,-1.0,1.0,4.90687353472207,1.926702494182645
AlSi10Mg,350.0,1650.0,130.0,50.0,90,43.0,NO HIP,aging,SURF as-built,25,-1.0,1.0,4.944975908412048,1.939119717648487
AlSi10Mg,350.0,1650.0,130.0,50.0,90,43.0,NO HIP,aging,SURF as-built,25,-1.0,1.0,5.238046103128795,1.8250364412213538
AlSi10Mg,350.0,1650.0,130.0,50.0,90,43.0,NO HIP,aging,SURF as-built,25,-1.0,1.0,5.252853030979893,1.8334658601706924
AlSi10Mg,350.0,1650.0,130.0,50.0,90,43.0,NO HIP,aging,SURF as-built,25,-1.0,1.0,5.2878017299302265,1.8394780473741983
AlSi10Mg,350.0,1650.0,130.0,50.0,90,43.0,NO HIP,aging,SURF as-built,25,-1.0,1.0,5.292256071356476,1.8432327780980093
AlSi10Mg,350.0,1650.0,130.0,50.0,90,43.0,NO HIP,aging,SURF as-built,25,-1.0,1.0,5.332438459915605,1.8033888249836134
AlSi10Mg,350.0,1650.0,130.0,50.0,90,43.0,NO HIP,aging,SURF as-built,25,-1.0,1.0,5.390935107103379,1.767452718097773
AlSi10Mg,350.0,1650.0,130.0,50.0,90,43.0,NO HIP,aging,SURF as-built,25,-1.0,1.0,5.409933123331294,1.7479553069067297
AlSi10Mg,350.0,1650.0,130.0,50.0,90,43.0,NO HIP,aging,SURF as-built,25,-1.0,1.0,5.546542663478131,1.7515870050823101
AlSi10Mg,350.0,1650.0,130.0,50.0,90,43.0,NO HIP,aging,SURF as-built,25,-1.0,1.0,5.711807229041191,1.708505880955237
AlSi10Mg,350.0,1650.0,130.0,50.0,90,43.0,NO HIP,aging,SURF as-built,25,-1.0,1.0,6.682145076373832,1.679155241283354
AlSi10Mg,350.0,1650.0,130.0,50.0,90,43.0,NO HIP,aging,SURF as-built,25,-1.0,1.0,6.683947130751513,1.6104472214421213
316L,245.0,960.0,100.0,30.0,90,34.0,NO HIP,solution annealing,SURF as-built,25,0.0,1.0,4.064457989226918,2.3957107090351353
316L,245.0,960.0,100.0,30.0,90,34.0,NO HIP,solution annealing,SURF as-built,25,0.0,1.0,4.585460729508501,2.3957107090351353
316L,245.0,960.0,100.0,30.0,90,34.0,NO HIP,solution annealing,SURF as-built,25,0.0,1.0,4.70070371714502,2.395501124305626
316L,245.0,960.0,100.0,30.0,90,34.0,NO HIP,solution annealing,SURF as-built,25,0.0,1.0,4.786041210242554,2.395501124305626
316L,245.0,960.0,100.0,30.0,90,34.0,NO HIP,solution annealing,SURF as-built,25,0.0,1.0,4.867467487859051,2.3553557233947067
316L,245.0,960.0,100.0,30.0,90,34.0,NO HIP,solution annealing,SURF as-built,25,0.0,1.0,4.920123326290724,2.355604750958804
316L,245.0,960.0,100.0,30.0,90,34.0,NO HIP,solution annealing,SURF as-built,25,0.0,1.0,5.012837224705172,2.3050502689172228
316L,245.0,960.0,100.0,30.0,90,34.0,NO HIP,solution annealing,SURF as-built,25,0.0,1.0,5.037426497940624,2.355374884431612
316L,245.0,960.0,100.0,30.0,90,34.0,NO HIP,solution annealing,SURF as-built,25,0.0,1.0,5.093421685162235,2.3047920164922275
316L,245.0,960.0,100.0,30.0,90,34.0,NO HIP,solution annealing,SURF as-built,25,0.0,1.0,5.195899652409234,2.3555856000611315
316L,245.0,960.0,100.0,30.0,90,34.0,NO HIP,solution annealing,SURF as-built,25,0.0,1.0,5.338456493604605,2.304813543394108
316L,245.0,960.0,100.0,30.0,90,34.0,NO HIP,solution annealing,SURF as-built,25,0.0,1.0,5.492760389026838,2.2354779446129514
316L,245.0,960.0,100.0,30.0,90,34.0,NO HIP,solution annealing,SURF as-built,25,0.0,1.0,5.534026106056135,2.3050502689172228
316L,245.0,960.0,100.0,30.0,90,34.0,NO HIP,solution annealing,SURF as-built,25,0.0,1.0,5.57287160220048,2.131779009369187
316L,245.0,960.0,100.0,30.0,90,34.0,NO HIP,solution annealing,SURF as-built,25,0.0,1.0,5.61066016308988,2.2354779446129514
316L,245.0,960.0,100.0,30.0,90,34.0,NO HIP,solution annealing,SURF as-built,25,0.0,1.0,5.737987326333431,2.2357808703275603
316L,245.0,960.0,100.0,30.0,90,34.0,NO HIP,solution annealing,SURF as-built,25,0.0,1.0,5.800029359244134,2.132547842465581
316L,245.0,960.0,100.0,30.0,90,34.0,NO HIP,solution annealing,SURF as-built,25,0.0,1.0,5.81888541459401,2.2351748074564584
316L,245.0,960.0,100.0,30.0,90,34.0,NO HIP,solution annealing,SURF as-built,25,0.0,1.0,5.888179493918325,2.131746945100879
316L,245.0,960.0,100.0,30.0,90,34.0,NO HIP,solution annealing,SURF as-built,25,0.0,1.0,6.02530586526477,2.132547842465581
316L,245.0,960.0,100.0,30.0,90,34.0,NO HIP,solution annealing,SURF as-built,25,0.0,1.0,6.190331698170292,2.05595140532915
316L,245.0,960.0,100.0,30.0,90,34.0,NO HIP,solution annealing,SURF as-built,25,0.0,1.0,6.999130541287371,1.947384701684741
316L,245.0,960.0,100.0,30.0,90,34.0,NO HIP,NHT;,SURF as-built,25,0.0,1.0,4.301029995663981,2.392362752025857
316L,245.0,960.0,100.0,30.0,90,34.0,NO HIP,NHT;,SURF as-built,25,0.0,1.0,4.342422680822207,2.392362752025857
316L,245.0,960.0,100.0,30.0,90,34.0,NO HIP,NHT;,SURF as-built,25,0.0,1.0,4.526339277389844,2.39238034797756
316L,245.0,960.0,100.0,30.0,90,34.0,NO HIP,NHT;,SURF as-built,25,0.0,1.0,4.694605198933568,2.392362752025857
316L,245.0,960.0,100.0,30.0,90,34.0,NO HIP,NHT;,SURF as-built,25,0.0,1.0,4.752048447819439,2.3528575624069963
316L,245.0,960.0,100.0,30.0,90,34.0,NO HIP,NHT;,SURF as-built,25,0.0,1.0,4.881384656770573,2.3514870904497114
316L,245.0,960.0,100.0,30.0,90,34.0,NO HIP,NHT;,SURF as-built,25,0.0,1.0,4.953759691733229,2.352394787974109
316L,245.0,960.0,100.0,30.0,90,34.0,NO HIP,NHT;,SURF as-built,25,0.0,1.0,4.987219229908005,2.3011819721383153
316L,245.0,960.0,100.0,30.0,90,34.0,NO HIP,NHT;,SURF as-built,25,0.0,1.0,5.093421685162235,2.352394787974109
316L,245.0,960.0,100.0,30.0,90,34.0,NO HIP,NHT;,SURF as-built,25,0.0,1.0,5.161368002234975,2.300899687772249
316L,245.0,960.0,100.0,30.0,90,34.0,NO HIP,NHT;,SURF as-built,25,0.0,1.0,5.238046103128795,2.230959555748569
316L,245.0,960.0,100.0,30.0,90,34.0,NO HIP,NHT;,SURF as-built,25,0.0,1.0,5.311753861055754,2.3012253842217087
316L,245.0,960.0,100.0,30.0,90,34.0,NO HIP,NHT;,SURF as-built,25,0.0,1.0,5.392696953259666,2.231214647962601
316L,245.0,960.0,100.0,30.0,90,34.0,NO HIP,NHT;,SURF as-built,25,0.0,1.0,5.426511261364575,2.3012253842217087
316L,245.0,960.0,100.0,30.0,90,34.0,NO HIP,NHT;,SURF as-built,25,0.0,1.0,5.521138083704036,2.230959555748569
316L,245.0,960.0,100.0,30.0,90,34.0,NO HIP,NHT;,SURF as-built,25,0.0,1.0,5.665580991017953,2.2312401489450755
316L,245.0,960.0,100.0,30.0,90,34.0,NO HIP,NHT;,SURF as-built,25,0.0,1.0,5.7923916894982534,2.1256438923573917
316L,245.0,960.0,100.0,30.0,90,34.0,NO HIP,NHT;,SURF as-built,25,0.0,1.0,6.064457989226918,2.1256438923573917
316L,245.0,960.0,100.0,30.0,90,34.0,NO HIP,NHT;,SURF as-built,25,0.0,1.0,6.267171728403014,2.125253486024798
316L,245.0,960.0,100.0,30.0,90,34.0,NO HIP,NHT;,SURF as-built,25,0.0,1.0,6.592176757395867,2.0486359884326486
316L,245.0,960.0,100.0,30.0,90,34.0,NO HIP,NHT;,SURF as-built,25,0.0,1.0,6.997823080745725,1.9380691862233856
Ti-6Al-4V,125.0,925.0,80.0,20.0,90,30.0,NO HIP,stress relief,SURF machine,25,-1.0,1.0,4.238046103128795,2.844290743254343
Ti-6Al-4V,125.0,925.0,80.0,20.0,90,30.0,NO HIP,stress relief,SURF machine,25,-1.0,1.0,4.603144372620182,2.779401664324741
Ti-6Al-4V,125.0,925.0,80.0,20.0,90,30.0,NO HIP,stress relief,SURF machine,25,-1.0,1.0,4.768638101247615,2.7795892770038537
Ti-6Al-4V,125.0,925.0,80.0,20.0,90,30.0,NO HIP,stress relief,SURF machine,25,-1.0,1.0,4.945960703577569,2.716787705699772
Ti-6Al-4V,125.0,925.0,80.0,20.0,90,30.0,NO HIP,stress relief,SURF machine,25,-1.0,1.0,5.004321373782642,2.6989786901387993
Ti-6Al-4V,125.0,925.0,80.0,20.0,90,30.0,NO HIP,stress relief,SURF machine,25,-1.0,1.0,5.041392685158225,2.6987875623381172
Ti-6Al-4V,125.0,925.0,80.0,20.0,90,30.0,NO HIP,stress relief,SURF machine,25,-1.0,1.0,5.496929648073215,2.602624207493338
Ti-6Al-4V,125.0,925.0,80.0,20.0,90,30.0,NO HIP,stress relief,SURF machine,25,-1.0,1.0,6.298853076409706,2.5234733215287477
Ti-6Al-4V,125.0,925.0,80.0,20.0,90,30.0,NO HIP,stress relief,SURF machine,25,-1.0,1.0,6.298853076409706,2.5157811490221587
Ti-6Al-4V,125.0,925.0,80.0,20.0,90,30.0,NO HIP,stress relief,SURF machine,25,-1.0,1.0,6.301029995663981,2.588820532293213
Ti-6Al-4V,125.0,925.0,80.0,20.0,90,30.0,NO HIP,stress relief,SURF machine,25,-1.0,1.0,4.283301228703549,2.8464546403162547
Ti-6Al-4V,125.0,925.0,80.0,20.0,90,30.0,NO HIP,stress relief,SURF machine,25,-1.0,1.0,4.625312450961673,2.7792356316758635
Ti-6Al-4V,125.0,925.0,80.0,20.0,90,30.0,NO HIP,stress relief,SURF machine,25,-1.0,1.0,4.733197265106569,2.777260032885374
Ti-6Al-4V,125.0,925.0,80.0,20.0,90,30.0,NO HIP,stress relief,SURF machine,25,-1.0,1.0,4.963315511386111,2.6975518915431826
Ti-6Al-4V,125.0,925.0,80.0,20.0,90,30.0,NO HIP,stress relief,SURF machine,25,-1.0,1.0,5.089905111439398,2.7102781851402797
Ti-6Al-4V,125.0,925.0,80.0,20.0,90,30.0,NO HIP,stress relief,SURF machine,25,-1.0,1.0,5.399673721481038,2.671006130536408
Ti-6Al-4V,125.0,925.0,80.0,20.0,90,30.0,NO HIP,stress relief,SURF machine,25,-1.0,1.0,5.644438589467838,2.633286619828186
Ti-6Al-4V,125.0,925.0,80.0,20.0,90,30.0,NO HIP,stress relief,SURF machine,25,-1.0,1.0,6.064457989226918,2.6688609576179347
Ti-6Al-4V,125.0,925.0,80.0,20.0,90,30.0,NO HIP,stress relief,SURF machine,25,-1.0,1.0,6.301029995663981,2.5583485087616196
Ti-6Al-4V,125.0,925.0,80.0,20.0,90,30.0,NO HIP,stress relief,SURF machine,25,-1.0,1.0,6.303196057420489,2.5748065148539965
Ti-6Al-4V,350.0,1250.0,100.0,60.0,0,31.5,NO HIP,stress relief,SURF polish,25,0.1,1.0,4.747411807886423,2.4313155065355248
Ti-6Al-4V,350.0,1250.0,100.0,60.0,0,31.5,NO HIP,stress relief,SURF polish,25,0.1,1.0,4.7664128471124,2.4313637641589874
Ti-6Al-4V,350.0,1250.0,100.0,60.0,0,31.5,NO HIP,stress relief,SURF polish,25,0.1,1.0,4.804820678721162,2.431379848841936
Ti-6Al-4V,350.0,1250.0,100.0,60.0,0,31.5,NO HIP,stress relief,SURF polish,25,0.1,1.0,4.850033257689769,2.431379848841936
Ti-6Al-4V,350.0,1250.0,100.0,60.0,0,31.5,NO HIP,stress relief,SURF polish,25,0.1,1.0,4.869231719730976,2.4313959329291883
Ti-6Al-4V,350.0,1250.0,100.0,60.0,0,31.5,NO HIP,stress relief,SURF polish,25,0.1,1.0,4.882524537954881,2.4313959329291883
Ti-6Al-4V,350.0,1250.0,100.0,60.0,0,31.5,NO HIP,stress relief,SURF polish,25,0.1,1.0,4.896526217489555,2.4313959329291883
Ti-6Al-4V,350.0,1250.0,100.0,60.0,0,31.5,NO HIP,stress relief,SURF polish,25,0.1,1.0,4.952792443044092,2.431331593005826
Ti-6Al-4V,350.0,1250.0,100.0,60.0,0,31.5,NO HIP,stress relief,SURF polish,25,0.1,1.0,4.981365509078544,2.431347678880299
Ti-6Al-4V,350.0,1250.0,100.0,60.0,90,31.5,NO HIP,stress relief,SURF polish,25,0.1,1.0,4.991669007379948,2.4313959329291883
Ti-6Al-4V,350.0,1250.0,100.0,60.0,90,31.5,NO HIP,stress relief,SURF polish,25,0.1,1.0,5.045322978786658,2.4313959329291883
Ti-6Al-4V,350.0,1250.0,100.0,60.0,90,31.5,NO HIP,stress relief,SURF polish,25,0.1,1.0,5.181843587944773,2.431379848841936
Ti-6Al-4V,350.0,1250.0,100.0,60.0,90,31.5,NO HIP,stress relief,SURF polish,25,0.1,1.0,5.271841606536499,2.431379848841936
Ti-6Al-4V,350.0,1250.0,100.0,60.0,90,31.5,NO HIP,stress relief,SURF polish,25,0.1,1.0,5.276461804173244,2.4313637641589874
Ti-6Al-4V,350.0,1250.0,100.0,60.0,90,31.5,NO HIP,stress relief,SURF polish,25,0.1,1.0,5.3979400086720375,2.4313637641589874
Ti-6Al-4V,350.0,1250.0,100.0,60.0,90,31.5,NO HIP,stress relief,SURF polish,25,0.1,1.0,6.12057393120585,2.431379848841936
Ti-6Al-4V,350.0,1250.0,100.0,60.0,90,31.5,NO HIP,stress relief,SURF polish,25,0.1,1.0,6.8555191556678,2.431379848841936
Ti-6Al-4V,350.0,1250.0,100.0,60.0,90,31.5,NO HIP,stress relief,SURF polish,25,0.1,1.0,6.998695158311656,2.4313637641589874
Ti-6Al-4V,350.0,1250.0,100.0,60.0,90,31.5,NO HIP,stress relief,SURF polish,25,0.1,1.0,7.0,2.431347678880299
Ti-6Al-4V,340.0,1250.0,120.0,60.0,0,31.5,NO HIP,stress relief,SURF polish,25,0.1,1.0,4.635483746814912,2.4314763444315575
Ti-6Al-4V,340.0,1250.0,120.0,60.0,0,31.5,NO HIP,stress relief,SURF polish,25,0.1,1.0,4.653212513775344,2.4314441816172123
Ti-6Al-4V,340.0,1250.0,120.0,60.0,0,31.5,NO HIP,stress relief,SURF polish,25,0.1,1.0,4.949877704036875,2.431492424945561
Ti-6Al-4V,340.0,1250.0,120.0,60.0,0,31.5,NO HIP,stress relief,SURF polish,25,0.1,1.0,4.978180516937414,2.431492424945561
Ti-6Al-4V,340.0,1250.0,120.0,60.0,0,31.5,NO HIP,stress relief,SURF polish,25,0.1,1.0,5.08278537031645,2.4315567410481447
Ti-6Al-4V,340.0,1250.0,120.0,60.0,0,31.5,NO HIP,stress relief,SURF polish,25,0.1,1.0,5.103803720955957,2.431524584187451
Ti-6Al-4V,340.0,1250.0,120.0,60.0,0,31.5,NO HIP,stress relief,SURF polish,25,0.1,1.0,5.136720567156407,2.4315888955279954
Ti-6Al-4V,340.0,1250.0,120.0,60.0,0,31.5,NO HIP,stress relief,SURF polish,25,0.1,1.0,5.146128035678238,2.4315567410481447
Ti-6Al-4V,340.0,1250.0,120.0,60.0,0,31.5,NO HIP,stress relief,SURF polish,25,0.1,1.0,5.230448921378274,2.431492424945561
Ti-6Al-4V,340.0,1250.0,120.0,60.0,0,31.5,NO HIP,stress relief,SURF polish,25,0.1,1.0,5.278753600952829,2.431524584187451
Ti-6Al-4V,340.0,1250.0,120.0,60.0,0,31.5,NO HIP,stress relief,SURF polish,25,0.1,1.0,5.484299839346786,2.431492424945561
Ti-6Al-4V,340.0,1250.0,120.0,60.0,0,31.5,NO HIP,stress relief,SURF polish,25,0.1,1.0,5.553883026643875,2.431492424945561
Ti-6Al-4V,340.0,1250.0,120.0,60.0,0,31.5,NO HIP,stress relief,SURF polish,25,0.1,1.0,5.598790506763115,2.4315567410481447
Ti-6Al-4V,340.0,1250.0,120.0,60.0,0,31.5,NO HIP,stress relief,SURF polish,25,0.1,1.0,5.7831886910752575,2.4315567410481447
Ti-6Al-4V,340.0,1250.0,120.0,60.0,0,31.5,NO HIP,stress relief,SURF polish,25,0.1,1.0,6.017033339298781,2.4314763444315575
Ti-6Al-4V,340.0,1250.0,120.0,60.0,0,31.5,NO HIP,stress relief,SURF polish,25,0.1,1.0,6.498310553789601,2.4314280993167827
Ti-6Al-4V,340.0,1250.0,120.0,60.0,0,31.5,NO HIP,stress relief,SURF polish,25,0.1,1.0,6.916980047320382,2.4314602633221227
Ti-6Al-4V,340.0,1250.0,120.0,60.0,0,31.5,NO HIP,stress relief,SURF polish,25,0.1,1.0,6.998259338423699,2.4314120164207895
Ti-6Al-4V,340.0,1250.0,120.0,60.0,0,31.5,NO HIP,stress relief,SURF polish,25,0.1,1.0,6.999565488225982,2.4314120164207895
Ti-6Al-4V,340.0,1250.0,120.0,60.0,90,31.5,NO HIP,stress relief,SURF polish,25,0.1,1.0,4.670245853074124,2.431379848841936
Ti-6Al-4V,340.0,1250.0,120.0,60.0,90,31.5,NO HIP,stress relief,SURF polish,25,0.1,1.0,4.786751422145561,2.4312672435492106
Ti-6Al-4V,340.0,1250.0,120.0,60.0,90,31.5,NO HIP,stress relief,SURF polish,25,0.1,1.0,4.833147111912785,2.431218975198852
Ti-6Al-4V,340.0,1250.0,120.0,60.0,90,31.5,NO HIP,stress relief,SURF polish,25,0.1,1.0,4.852479993636856,2.4311867933179996
Ti-6Al-4V,340.0,1250.0,120.0,60.0,90,31.5,NO HIP,stress relief,SURF polish,25,0.1,1.0,4.869231719730976,2.431218975198852
Ti-6Al-4V,340.0,1250.0,120.0,60.0,90,31.5,NO HIP,stress relief,SURF polish,25,0.1,1.0,4.891537457672564,2.4311867933179996
Ti-6Al-4V,340.0,1250.0,120.0,60.0,90,31.5,NO HIP,stress relief,SURF polish,25,0.1,1.0,4.910624404889202,2.431170701483257
Ti-6Al-4V,340.0,1250.0,120.0,60.0,90,31.5,NO HIP,stress relief,SURF polish,25,0.1,1.0,5.021189299069938,2.4311867933179996
Ti-6Al-4V,340.0,1250.0,120.0,60.0,90,31.5,NO HIP,stress relief,SURF polish,25,0.1,1.0,5.184691430817598,2.431251154695155
Ti-6Al-4V,340.0,1250.0,120.0,60.0,90,31.5,NO HIP,stress relief,SURF polish,25,0.1,1.0,5.2455126678141495,2.4311867933179996
Ti-6Al-4V,340.0,1250.0,120.0,60.0,90,31.5,NO HIP,stress relief,SURF polish,25,0.1,1.0,5.3979400086720375,2.431379848841936
Ti-6Al-4V,340.0,1250.0,120.0,60.0,90,31.5,NO HIP,stress relief,SURF polish,25,0.1,1.0,5.627365856592733,2.4312994194693514
Ti-6Al-4V,340.0,1250.0,120.0,60.0,90,31.5,NO HIP,stress relief,SURF polish,25,0.1,1.0,5.6674529528899535,2.4312672435492106
Ti-6Al-4V,340.0,1250.0,120.0,60.0,90,31.5,NO HIP,stress relief,SURF polish,25,0.1,1.0,5.7626785637274365,2.4313155065355248
Ti-6Al-4V,340.0,1250.0,120.0,60.0,90,31.5,NO HIP,stress relief,SURF polish,25,0.1,1.0,5.959041392321094,2.4312672435492106
Ti-6Al-4V,340.0,1250.0,120.0,60.0,90,31.5,NO HIP,stress relief,SURF polish,25,0.1,1.0,6.357934847000454,2.431379848841936
Ti-6Al-4V,340.0,1250.0,120.0,60.0,90,31.5,NO HIP,stress relief,SURF polish,25,0.1,1.0,6.645422269349092,2.4313959329291883
Ti-6Al-4V,340.0,1250.0,120.0,60.0,90,31.5,NO HIP,stress relief,SURF polish,25,0.1,1.0,6.919601023784111,2.431347678880299
Ti-6Al-4V,340.0,1250.0,120.0,60.0,90,31.5,NO HIP,stress relief,SURF polish,25,0.1,1.0,7.0,2.4313637641589874
316L,250.0,1083.0,90.0,20.0,0,37.0,NO HIP,NHT;,SURF as-built,25,0.1,1.0,4.780317312140151,2.416756969168746
316L,250.0,1083.0,90.0,20.0,0,37.0,NO HIP,NHT;,SURF as-built,25,0.1,1.0,5.161368002234975,2.361066449753942
316L,250.0,1083.0,90.0,20.0,0,37.0,NO HIP,NHT;,SURF as-built,25,0.1,1.0,5.409933123331294,2.2874209957598315
316L,250.0,1083.0,90.0,20.0,0,37.0,NO HIP,NHT;,SURF as-built,25,0.1,1.0,5.442479769064448,2.276507758829856
316L,250.0,1083.0,90.0,20.0,0,37.0,NO HIP,NHT;,SURF as-built,25,0.1,1.0,5.8208579894397,2.230397824904081
316L,250.0,1083.0,90.0,20.0,0,37.0,NO HIP,NHT;,SURF as-built,25,0.1,1.0,5.937016107464814,2.197170247106001
316L,250.0,1083.0,90.0,20.0,0,37.0,NO HIP,NHT;,SURF as-built,25,0.1,1.0,6.52244423350632,2.144511938703939
316L,250.0,1083.0,90.0,20.0,90,37.0,NO HIP,NHT;,SURF as-built,25,0.1,1.0,4.884795363948981,2.3697352153559224
316L,250.0,1083.0,90.0,20.0,90,37.0,NO HIP,NHT;,SURF as-built,25,0.1,1.0,4.928395852256714,2.3524912399881646
316L,250.0,1083.0,90.0,20.0,90,37.0,NO HIP,NHT;,SURF as-built,25,0.1,1.0,5.227886704613674,2.2558511787157745
316L,250.0,1083.0,90.0,20.0,90,37.0,NO HIP,NHT;,SURF as-built,25,0.1,1.0,5.4048337166199385,2.2308064284688833
316L,250.0,1083.0,90.0,20.0,90,37.0,NO HIP,NHT;,SURF as-built,25,0.1,1.0,5.498310553789601,2.1718141810511464
316L,250.0,1083.0,90.0,20.0,90,37.0,NO HIP,NHT;,SURF as-built,25,0.1,1.0,5.798650645445269,2.1163088146554165
316L,250.0,1083.0,90.0,20.0,90,37.0,NO HIP,NHT;,SURF as-built,25,0.1,1.0,5.886490725172482,2.084254459111229
316L,250.0,1083.0,90.0,20.0,90,37.0,NO HIP,NHT;,SURF as-built,25,0.1,1.0,6.045322978786658,2.051499819132745
316L,250.0,1083.0,90.0,40.0,0,37.0,NO HIP,NHT;,SURF as-built,25,0.1,1.0,4.770852011642144,2.3976793537786056
316L,250.0,1083.0,90.0,40.0,0,37.0,NO HIP,NHT;,SURF as-built,25,0.1,1.0,5.260071387985075,2.2788221683526877
316L,250.0,1083.0,90.0,40.0,0,37.0,NO HIP,NHT;,SURF as-built,25,0.1,1.0,5.414973347970818,2.2445492428978944
316L,250.0,1083.0,90.0,40.0,0,37.0,NO HIP,NHT;,SURF as-built,25,0.1,1.0,5.9273703630390235,2.1580909731855598
316L,250.0,1083.0,90.0,40.0,0,37.0,NO HIP,NHT;,SURF as-built,25,0.1,1.0,5.973127853599698,2.1089369235882596
316L,250.0,1083.0,90.0,40.0,90,37.0,NO HIP,NHT;,SURF as-built,25,0.1,1.0,4.764176132390331,2.325946460220463
316L,250.0,1083.0,90.0,40.0,90,37.0,NO HIP,NHT;,SURF as-built,25,0.1,1.0,5.017033339298781,2.2791876784321476
316L,250.0,1083.0,90.0,40.0,90,37.0,NO HIP,NHT;,SURF as-built,25,0.1,1.0,5.117271295655764,2.244524511570084
316L,250.0,1083.0,90.0,40.0,90,37.0,NO HIP,NHT;,SURF as-built,25,0.1,1.0,5.429752280002408,2.1311693830893237
316L,250.0,1083.0,90.0,40.0,90,37.0,NO HIP,NHT;,SURF as-built,25,0.1,1.0,5.919601023784111,1.9957229219954653
316L,250.0,1083.0,90.0,40.0,90,37.0,NO HIP,NHT;,SURF as-built,25,0.1,1.0,6.143014800254095,1.933588510196653
Ti-6Al-4V,280.0,1200.0,50.0,50.0,90,36.7,NO HIP,NHT;,SURF machine,25,-1.0,1.0,4.53655844257153,2.6807976686485664
Ti-6Al-4V,280.0,1200.0,50.0,50.0,90,36.7,NO HIP,NHT;,SURF machine,25,-1.0,1.0,4.617000341120899,2.6020817055092076
Ti-6Al-4V,280.0,1200.0,50.0,50.0,90,36.7,NO HIP,NHT;,SURF machine,25,-1.0,1.0,4.764176132390331,2.6435612365372223
Ti-6Al-4V,280.0,1200.0,50.0,50.0,90,36.7,NO HIP,NHT;,SURF machine,25,-1.0,1.0,4.928395852256714,2.602201114103372
Ti-6Al-4V,280.0,1200.0,50.0,50.0,90,36.7,NO HIP,NHT;,SURF machine,25,-1.0,1.0,4.999565488225982,2.5055569386638217
Ti-6Al-4V,280.0,1200.0,50.0,50.0,90,36.7,NO HIP,NHT;,SURF machine,25,-1.0,1.0,5.158362492095249,2.5318108976696423
Ti-6Al-4V,280.0,1200.0,50.0,50.0,90,36.7,NO HIP,NHT;,SURF machine,25,-1.0,1.0,5.235528446907549,2.5318108976696423
Ti-6Al-4V,280.0,1200.0,50.0,50.0,90,36.7,NO HIP,NHT;,SURF machine,25,-1.0,1.0,5.531478917042255,2.5055569386638217
Ti-6Al-4V,280.0,1200.0,50.0,50.0,90,36.7,NO HIP,NHT;,SURF machine,25,-1.0,1.0,6.198657086954422,2.4771357309611233
Ti-6Al-4V,280.0,1200.0,50.0,50.0,90,36.7,NO HIP,NHT;,SURF machine,25,-1.0,1.0,6.999565488225982,2.4479328655921804
Ti-6Al-4V,280.0,1200.0,50.0,50.0,90,36.7,NO HIP,NHT;,SURF machine,25,-1.0,1.0,7.004321373782642,2.4776131764294744
Ti-6Al-4V,280.0,1200.0,50.0,50.0,90,36.7,NO HIP,annealing,SURF machine,25,-1.0,1.0,4.857332496431268,2.6988918242928612
Ti-6Al-4V,280.0,1200.0,50.0,50.0,90,36.7,NO HIP,annealing,SURF machine,25,-1.0,1.0,4.965201701025912,2.6433835786856865
Ti-6Al-4V,280.0,1200.0,50.0,50.0,90,36.7,NO HIP,annealing,SURF machine,25,-1.0,1.0,4.999565488225982,2.6433835786856865
Ti-6Al-4V,280.0,1200.0,50.0,50.0,90,36.7,NO HIP,annealing,SURF machine,25,-1.0,1.0,5.093421685162235,2.602070848554295
Ti-6Al-4V,280.0,1200.0,50.0,50.0,90,36.7,NO HIP,annealing,SURF machine,25,-1.0,1.0,5.220108088040055,2.601842789782098
Ti-6Al-4V,280.0,1200.0,50.0,50.0,90,36.7,NO HIP,annealing,SURF machine,25,-1.0,1.0,5.447158031342219,2.5562904368641237
Ti-6Al-4V,280.0,1200.0,50.0,50.0,90,36.7,NO HIP,annealing,SURF machine,25,-1.0,1.0,5.532754378992498,2.5560370174557363
Ti-6Al-4V,280.0,1200.0,50.0,50.0,90,36.7,NO HIP,annealing,SURF machine,25,-1.0,1.0,6.727541257028556,2.5318108976696423
Ti-6Al-4V,280.0,1200.0,50.0,50.0,90,36.7,NO HIP,annealing,SURF machine,25,-1.0,1.0,6.999565488225982,2.532078850732069
Ti-6Al-4V,280.0,1200.0,50.0,50.0,90,36.7,NO HIP,annealing,SURF machine,25,-1.0,1.0,6.999565488225982,2.556423121371285
Ti-6Al-4V,280.0,1200.0,50.0,50.0,90,36.7,NO HIP,annealing,SURF machine,25,-1.0,1.0,7.0,2.5052585383709407
Ti-6Al-4V,280.0,1200.0,50.0,50.0,90,36.7,NO HIP,annealing,SURF machine,25,-1.0,1.0,7.041392685158225,2.5052585383709407
Ti-6Al-4V,280.0,1200.0,50.0,50.0,90,36.7,"HIP 900 C, 2 hour, 1200 bar;",NHT;,SURF machine,25,-1.0,1.0,4.986323777050766,2.6988918242928612
Ti-6Al-4V,280.0,1200.0,50.0,50.0,90,36.7,"HIP 900 C, 2 hour, 1200 bar;",NHT;,SURF machine,25,-1.0,1.0,4.996073654485276,2.6227630220624762
Ti-6Al-4V,280.0,1200.0,50.0,50.0,90,36.7,"HIP 900 C, 2 hour, 1200 bar;",NHT;,SURF machine,25,-1.0,1.0,5.037426497940624,2.643502025328
Ti-6Al-4V,280.0,1200.0,50.0,50.0,90,36.7,"HIP 900 C, 2 hour, 1200 bar;",NHT;,SURF machine,25,-1.0,1.0,5.079181246047625,2.623342343531543
Ti-6Al-4V,280.0,1200.0,50.0,50.0,90,36.7,"HIP 900 C, 2 hour, 1200 bar;",NHT;,SURF machine,25,-1.0,1.0,5.3222192947339195,2.6434033220362334
Ti-6Al-4V,280.0,1200.0,50.0,50.0,90,36.7,"HIP 900 C, 2 hour, 1200 bar;",NHT;,SURF machine,25,-1.0,1.0,5.418301291319746,2.602320489875353
Ti-6Al-4V,280.0,1200.0,50.0,50.0,90,36.7,"HIP 900 C, 2 hour, 1200 bar;",NHT;,SURF machine,25,-1.0,1.0,5.459392487759231,2.602201114103372
Ti-6Al-4V,280.0,1200.0,50.0,50.0,90,36.7,"HIP 900 C, 2 hour, 1200 bar;",NHT;,SURF machine,25,-1.0,1.0,6.342422680822207,2.5793490848427925
Ti-6Al-4V,280.0,1200.0,50.0,50.0,90,36.7,"HIP 900 C, 2 hour, 1200 bar;",NHT;,SURF machine,25,-1.0,1.0,7.0,2.601842789782098
Ti-6Al-4V,280.0,1200.0,50.0,50.0,90,36.7,"HIP 900 C, 2 hour, 1200 bar;",NHT;,SURF machine,25,-1.0,1.0,7.0,2.579852164016669
Ti-6Al-4V,280.0,1200.0,50.0,50.0,90,36.7,"HIP 900 C, 2 hour, 1200 bar;",NHT;,SURF machine,25,-1.0,1.0,7.0,2.5560249461755773
Ti-6Al-4V,60.0,1000.0,60.0,25.0,90,46.0,NO HIP,NHT;,SURF machine,25,-1.0,1.0,2.859738566197147,2.8448746311134925
Ti-6Al-4V,60.0,1000.0,60.0,25.0,90,46.0,NO HIP,NHT;,SURF machine,25,-1.0,1.0,2.9122220565324155,2.812231313097017
Ti-6Al-4V,60.0,1000.0,60.0,25.0,90,46.0,NO HIP,NHT;,SURF machine,25,-1.0,1.0,2.940516484932567,2.778172964564889
Ti-6Al-4V,60.0,1000.0,60.0,25.0,90,46.0,NO HIP,NHT;,SURF machine,25,-1.0,1.0,3.0086001717619175,2.740631079498327
Ti-6Al-4V,60.0,1000.0,60.0,25.0,90,46.0,NO HIP,NHT;,SURF machine,25,-1.0,1.0,3.0863598306747484,2.699325979881144
Ti-6Al-4V,60.0,1000.0,60.0,25.0,90,46.0,NO HIP,NHT;,SURF machine,25,-1.0,1.0,3.3138672203691533,2.653906829641698
Ti-6Al-4V,60.0,1000.0,60.0,25.0,90,46.0,NO HIP,NHT;,SURF machine,25,-1.0,1.0,3.424881636631067,2.6029277128591892
Ti-6Al-4V,60.0,1000.0,60.0,25.0,90,46.0,NO HIP,NHT;,SURF machine,25,-1.0,1.0,3.576341350205793,2.5459623941595213
Ti-6Al-4V,60.0,1000.0,60.0,25.0,90,46.0,NO HIP,NHT;,SURF machine,25,-1.0,1.0,3.655138434811382,2.4782200761535904
Ti-6Al-4V,60.0,1000.0,60.0,25.0,90,46.0,NO HIP,NHT;,SURF machine,25,-1.0,1.0,3.8068580295188172,2.401055725771844
Ti-6Al-4V,60.0,1000.0,60.0,25.0,90,46.0,NO HIP,NHT;,SURF machine,25,-1.0,1.0,4.1303337684950066,2.3055878020723406
Ti-6Al-4V,60.0,1000.0,60.0,25.0,90,46.0,NO HIP,NHT;,SURF machine,25,-1.0,1.0,4.532754378992498,2.182699903336043
Ti-6Al-4V,60.0,1000.0,60.0,25.0,90,46.0,NO HIP,NHT;,SURF machine,25,-1.0,1.0,5.829303772831025,2.0102151252142266
Ti-6Al-4V,60.0,1000.0,60.0,25.0,90,46.0,NO HIP,NHT;,SURF machine,25,-1.0,1.0,2.9180303367848803,2.8445393021290077
Ti-6Al-4V,60.0,1000.0,60.0,25.0,90,46.0,NO HIP,NHT;,SURF machine,25,-1.0,1.0,3.1398790864012365,2.812726235637079
Ti-6Al-4V,60.0,1000.0,60.0,25.0,90,46.0,NO HIP,NHT;,SURF machine,25,-1.0,1.0,3.2671717284030137,2.777861624176242
Ti-6Al-4V,60.0,1000.0,60.0,25.0,90,46.0,NO HIP,NHT;,SURF machine,25,-1.0,1.0,3.3502480183341627,2.740441644949766
Ti-6Al-4V,60.0,1000.0,60.0,25.0,90,46.0,NO HIP,NHT;,SURF machine,25,-1.0,1.0,3.4913616938342726,2.6997943809416243
Ti-6Al-4V,60.0,1000.0,60.0,25.0,90,46.0,NO HIP,NHT;,SURF machine,25,-1.0,1.0,3.6180480967120925,2.6542054296853768
Ti-6Al-4V,60.0,1000.0,60.0,25.0,90,46.0,NO HIP,NHT;,SURF machine,25,-1.0,1.0,3.6483600109809315,2.6037179987995698
Ti-6Al-4V,60.0,1000.0,60.0,25.0,90,46.0,NO HIP,NHT;,SURF machine,25,-1.0,1.0,3.72916478969277,2.5451462368633533
Ti-6Al-4V,60.0,1000.0,60.0,25.0,90,46.0,NO HIP,NHT;,SURF machine,25,-1.0,1.0,3.924795995797912,2.4782200761535904
Ti-6Al-4V,60.0,1000.0,60.0,25.0,90,46.0,NO HIP,NHT;,SURF machine,25,-1.0,1.0,4.143014800254095,2.40031344514033
Ti-6Al-4V,60.0,1000.0,60.0,25.0,90,46.0,NO HIP,NHT;,SURF machine,25,-1.0,1.0,4.465382851448418,2.306253420522117
Ti-6Al-4V,60.0,1000.0,60.0,25.0,90,46.0,NO HIP,NHT;,SURF machine,25,-1.0,1.0,4.656098202012832,2.179925032074337
Ti-6Al-4V,60.0,1000.0,60.0,25.0,90,46.0,NO HIP,NHT;,SURF machine,25,-1.0,1.0,6.02530586526477,2.0083872301141588
Ti-6Al-4V,60.0,1000.0,60.0,25.0,90,46.0,NO HIP,NHT;,SURF machine,25,-1.0,1.0,3.123851640967086,2.8448746311134925
Ti-6Al-4V,60.0,1000.0,60.0,25.0,90,46.0,NO HIP,NHT;,SURF machine,25,-1.0,1.0,3.278753600952829,2.812518971865254
Ti-6Al-4V,60.0,1000.0,60.0,25.0,90,46.0,NO HIP,NHT;,SURF machine,25,-1.0,1.0,3.311753861055754,2.778172964564889
Ti-6Al-4V,60.0,1000.0,60.0,25.0,90,46.0,NO HIP,NHT;,SURF machine,25,-1.0,1.0,3.4099331233312946,2.7405363725527088
Ti-6Al-4V,60.0,1000.0,60.0,25.0,90,46.0,NO HIP,NHT;,SURF machine,25,-1.0,1.0,3.5289167002776547,2.6994301126724767
Ti-6Al-4V,60.0,1000.0,60.0,25.0,90,46.0,NO HIP,NHT;,SURF machine,25,-1.0,1.0,3.660865478003869,2.6525654156985348
Ti-6Al-4V,60.0,1000.0,60.0,25.0,90,46.0,NO HIP,NHT;,SURF machine,25,-1.0,1.0,3.710963118995276,2.6040963935874917
Ti-6Al-4V,60.0,1000.0,60.0,25.0,90,46.0,NO HIP,NHT;,SURF machine,25,-1.0,1.0,3.8813846567705728,2.5458264744116037
Ti-6Al-4V,60.0,1000.0,60.0,25.0,90,46.0,NO HIP,NHT;,SURF machine,25,-1.0,1.0,3.9849771264154934,2.4782200761535904
Ti-6Al-4V,60.0,1000.0,60.0,25.0,90,46.0,NO HIP,NHT;,SURF machine,25,-1.0,1.0,4.225309281725863,2.399379478152629
Ti-6Al-4V,60.0,1000.0,60.0,25.0,90,46.0,NO HIP,NHT;,SURF machine,25,-1.0,1.0,4.528916700277655,2.3044258958093975
Ti-6Al-4V,60.0,1000.0,60.0,25.0,90,46.0,NO HIP,NHT;,SURF machine,25,-1.0,1.0,4.703291378118661,2.1802692776688746
Ti-6Al-4V,60.0,1000.0,60.0,25.0,90,46.0,NO HIP,NHT;,SURF machine,25,-1.0,1.0,6.214843848047698,2.0106814931314436
Ti-6Al-4V,60.0,1000.0,60.0,25.0,90,46.0,NO HIP,aging,SURF machine,25,-1.0,1.0,3.0863598306747484,2.8446138420597196
Ti-6Al-4V,60.0,1000.0,60.0,25.0,90,46.0,NO HIP,aging,SURF machine,25,-1.0,1.0,3.24551266781415,2.812806440226288
Ti-6Al-4V,60.0,1000.0,60.0,25.0,90,46.0,NO HIP,aging,SURF machine,25,-1.0,1.0,3.3820170425748683,2.7784768491607865
Ti-6Al-4V,60.0,1000.0,60.0,25.0,90,46.0,NO HIP,aging,SURF machine,25,-1.0,1.0,3.5538830266438746,2.7403863776381314
Ti-6Al-4V,60.0,1000.0,60.0,25.0,90,46.0,NO HIP,aging,SURF machine,25,-1.0,1.0,3.7058637122839193,2.698857073089026
Ti-6Al-4V,60.0,1000.0,60.0,25.0,90,46.0,NO HIP,aging,SURF machine,25,-1.0,1.0,3.7058637122839193,2.6538008254185024
Ti-6Al-4V,60.0,1000.0,60.0,25.0,90,46.0,NO HIP,aging,SURF machine,25,-1.0,1.0,3.9822712330395684,2.545294743227404
Ti-6Al-4V,60.0,1000.0,60.0,25.0,90,46.0,NO HIP,aging,SURF machine,25,-1.0,1.0,4.004321373782642,2.6029277128591892
Ti-6Al-4V,60.0,1000.0,60.0,25.0,90,46.0,NO HIP,aging,SURF machine,25,-1.0,1.0,4.5301996982030825,2.40031344514033
Ti-6Al-4V,60.0,1000.0,60.0,25.0,90,46.0,NO HIP,aging,SURF machine,25,-1.0,1.0,4.535294120042771,2.478999131673357
Ti-6Al-4V,60.0,1000.0,60.0,25.0,90,46.0,NO HIP,aging,SURF machine,25,-1.0,1.0,4.7355988996981795,2.3044258958093975
Ti-6Al-4V,60.0,1000.0,60.0,25.0,90,46.0,NO HIP,aging,SURF machine,25,-1.0,1.0,5.089905111439398,2.181157317880606
Ti-6Al-4V,60.0,1000.0,60.0,25.0,90,46.0,NO HIP,aging,SURF machine,25,-1.0,1.0,6.107209969647869,2.0147724740730637
316L,195.0,1083.0,90.0,20.0,90,32.5,NO HIP,NHT;,SURF polish,25,-1.0,1.0,4.468347330412158,2.598276050018283
316L,195.0,1083.0,90.0,20.0,90,32.5,NO HIP,NHT;,SURF polish,25,-1.0,1.0,5.414973347970818,2.584659083394027
316L,195.0,1083.0,90.0,20.0,90,32.5,NO HIP,NHT;,SURF polish,25,-1.0,1.0,5.45484486000851,2.5893015839188025
316L,195.0,1083.0,90.0,20.0,90,32.5,NO HIP,NHT;,SURF polish,25,-1.0,1.0,6.068185861746161,2.572859989893312
316L,195.0,1083.0,90.0,20.0,90,32.5,NO HIP,solution annealing,SURF polish,25,-1.0,1.0,4.468347330412158,2.581016156545554
316L,195.0,1083.0,90.0,20.0,90,32.5,NO HIP,solution annealing,SURF polish,25,-1.0,1.0,4.968015713993641,2.5681665095732606
316L,195.0,1083.0,90.0,20.0,90,32.5,NO HIP,solution annealing,SURF polish,25,-1.0,1.0,5.481442628502305,2.5551065457491644
316L,195.0,1083.0,90.0,20.0,90,32.5,NO HIP,solution annealing,SURF polish,25,-1.0,1.0,5.988558956878616,2.542177858075681
316L,195.0,1083.0,90.0,20.0,90,32.5,NO HIP,solution annealing,SURF polish,25,-1.0,1.0,4.033423755486949,2.5763989451242386
316L,195.0,1083.0,90.0,20.0,90,32.5,NO HIP,solution annealing,SURF polish,25,-1.0,1.0,4.478566495593843,2.5670028265248153
316L,195.0,1083.0,90.0,20.0,90,32.5,NO HIP,solution annealing,SURF polish,25,-1.0,1.0,4.86569605991607,2.5551428352400487
316L,195.0,1083.0,90.0,20.0,90,32.5,NO HIP,solution annealing,SURF polish,25,-1.0,1.0,5.315970345456917,2.5428005383101056
316L,195.0,1083.0,90.0,20.0,90,32.5,NO HIP,solution annealing,SURF polish,25,-1.0,1.0,5.861534410859038,2.5269076243034996
AlSi10Mg,250.0,500.0,150.0,50.0,45,35.0,NO HIP,solution annealing + aging,SURF machine,25,0.1,1.0,4.66838591669,1.9950645341561415
AlSi10Mg,250.0,500.0,150.0,50.0,45,35.0,NO HIP,solution annealing + aging,SURF machine,25,0.1,1.0,4.706717782336758,1.9536630637470913
AlSi10Mg,250.0,500.0,150.0,50.0,45,35.0,NO HIP,solution annealing + aging,SURF machine,25,0.1,1.0,4.873901597864461,1.9083241392761792
AlSi10Mg,250.0,500.0,150.0,50.0,45,35.0,NO HIP,solution annealing + aging,SURF machine,25,0.1,1.0,4.898176483497677,1.88320703335239
AlSi10Mg,250.0,500.0,150.0,50.0,45,35.0,NO HIP,solution annealing + aging,SURF machine,25,0.1,1.0,5.222716471147583,1.7993405494535817
AlSi10Mg,250.0,500.0,150.0,50.0,45,35.0,NO HIP,solution annealing + aging,SURF machine,25,0.1,1.0,5.396199347095736,1.8569704334824924
AlSi10Mg,250.0,500.0,150.0,50.0,45,35.0,NO HIP,solution annealing + aging,SURF machine,25,0.1,1.0,5.599883072073688,1.766561552637531
AlSi10Mg,250.0,500.0,150.0,50.0,45,35.0,NO HIP,solution annealing + aging,SURF machine,25,0.1,1.0,5.852479993636856,1.7128180002078501
AlSi10Mg,250.0,500.0,150.0,50.0,45,35.0,NO HIP,solution annealing + aging,SURF machine,25,0.1,1.0,5.86569605991607,1.6939027410660605
AlSi10Mg,250.0,500.0,150.0,50.0,45,35.0,NO HIP,solution annealing + aging,SURF machine,25,0.1,1.0,6.136720567156407,1.7317498835272633
AlSi10Mg,250.0,500.0,150.0,50.0,90,35.0,NO HIP,solution annealing + aging,SURF machine,25,0.1,1.0,4.921686475483602,1.9521625742144626
AlSi10Mg,250.0,500.0,150.0,50.0,90,35.0,NO HIP,solution annealing + aging,SURF machine,25,0.1,1.0,4.928907690243952,1.905903766216617
AlSi10Mg,250.0,500.0,150.0,50.0,90,35.0,NO HIP,solution annealing + aging,SURF machine,25,0.1,1.0,5.230448921378274,1.8809849904867535
AlSi10Mg,250.0,500.0,150.0,50.0,90,35.0,NO HIP,solution annealing + aging,SURF machine,25,0.1,1.0,5.344392273685111,1.8550949511586219
AlSi10Mg,250.0,500.0,150.0,50.0,90,35.0,NO HIP,solution annealing + aging,SURF machine,25,0.1,1.0,5.532754378992498,1.746400644491561
AlSi10Mg,250.0,500.0,150.0,50.0,90,35.0,NO HIP,solution annealing + aging,SURF machine,25,0.1,1.0,5.555094448578319,1.7801011914679117
AlSi10Mg,250.0,500.0,150.0,50.0,90,35.0,NO HIP,solution annealing + aging,SURF machine,25,0.1,1.0,5.574031267727719,1.8115750058705933
AlSi10Mg,250.0,500.0,150.0,50.0,90,35.0,NO HIP,solution annealing + aging,SURF machine,25,0.1,1.0,5.7363965022766426,1.8261396179359148
AlSi10Mg,250.0,500.0,150.0,50.0,90,35.0,NO HIP,solution annealing + aging,SURF machine,25,0.1,1.0,6.1702617153949575,1.7097786018482253
AlSi10Mg,250.0,500.0,150.0,50.0,45,35.0,NO HIP,solution annealing + aging,SURF machine,25,0.1,1.0,4.127104798364807,2.100301604013854
AlSi10Mg,250.0,500.0,150.0,50.0,45,35.0,NO HIP,solution annealing + aging,SURF machine,25,0.1,1.0,4.778874472002739,2.0677030440400657
AlSi10Mg,250.0,500.0,150.0,50.0,45,35.0,NO HIP,solution annealing + aging,SURF machine,25,0.1,1.0,4.803457115648414,2.033182413729195
AlSi10Mg,250.0,500.0,150.0,50.0,45,35.0,NO HIP,solution annealing + aging,SURF machine,25,0.1,1.0,5.1003705451175625,1.9953280090774097
AlSi10Mg,250.0,500.0,150.0,50.0,45,35.0,NO HIP,solution annealing + aging,SURF machine,25,0.1,1.0,5.26245108973043,1.9540494467635945
AlSi10Mg,250.0,500.0,150.0,50.0,45,35.0,NO HIP,solution annealing + aging,SURF machine,25,0.1,1.0,5.313867220369153,1.9313052814216733
AlSi10Mg,250.0,500.0,150.0,50.0,45,35.0,NO HIP,solution annealing + aging,SURF machine,25,0.1,1.0,5.550228353055094,1.8829227906025987
AlSi10Mg,250.0,500.0,150.0,50.0,45,35.0,NO HIP,solution annealing + aging,SURF machine,25,0.1,1.0,5.993436230497612,1.9079485216122722
Ti-6Al-4V,120.0,960.0,100.0,30.0,90,30.5,NO HIP,NHT;,SURF machine,25,0.1,1.0,4.285557309007774,2.4686426683915115
Ti-6Al-4V,120.0,960.0,100.0,30.0,90,30.5,NO HIP,NHT;,SURF machine,25,0.1,1.0,4.580924975675619,2.2555378262246033
Ti-6Al-4V,120.0,960.0,100.0,30.0,90,30.5,NO HIP,NHT;,SURF machine,25,0.1,1.0,4.5843312243675305,2.3954836543451696
Ti-6Al-4V,120.0,960.0,100.0,30.0,90,30.5,NO HIP,NHT;,SURF machine,25,0.1,1.0,4.955687750313506,2.308414999096672
Ti-6Al-4V,120.0,960.0,100.0,30.0,90,30.5,NO HIP,NHT;,SURF machine,25,0.1,1.0,5.049218022670182,2.3954836543451696
Ti-6Al-4V,120.0,960.0,100.0,30.0,90,30.5,NO HIP,NHT;,SURF machine,25,0.1,1.0,5.075546961392531,2.1982170722441348
Ti-6Al-4V,120.0,960.0,100.0,30.0,90,30.5,NO HIP,NHT;,SURF machine,25,0.1,1.0,5.117271295655764,2.3527226374620183
Ti-6Al-4V,120.0,960.0,100.0,30.0,90,30.5,NO HIP,NHT;,SURF machine,25,0.1,1.0,5.264817823009537,2.43207092726408
Ti-6Al-4V,120.0,960.0,100.0,30.0,90,30.5,NO HIP,NHT;,SURF machine,25,0.1,1.0,6.155336037465061,2.257606586392311
Ti-6Al-4V,120.0,960.0,100.0,30.0,90,30.5,NO HIP,NHT;,SURF machine,25,0.1,1.0,6.376576957056512,2.3080732871680296
Ti-6Al-4V,120.0,960.0,100.0,30.0,90,30.5,NO HIP,NHT;,SURF machine,25,0.1,1.0,6.380211241711606,2.3530695026654533
Ti-6Al-4V,120.0,960.0,100.0,30.0,90,30.5,NO HIP,NHT;,SURF machine,25,0.1,1.0,6.737192642704737,2.1986570869544226
Ti-6Al-4V,120.0,540.0,100.0,30.0,90,30.5,NO HIP,NHT;,SURF machine,25,0.1,1.0,4.392696953259666,2.393136300269217
Ti-6Al-4V,120.0,540.0,100.0,30.0,90,30.5,NO HIP,NHT;,SURF machine,25,0.1,1.0,4.7752462597402365,2.4304298317998767
Ti-6Al-4V,120.0,540.0,100.0,30.0,90,30.5,NO HIP,NHT;,SURF machine,25,0.1,1.0,5.176091259055681,2.3060602815275995
Ti-6Al-4V,120.0,540.0,100.0,30.0,90,30.5,NO HIP,NHT;,SURF machine,25,0.1,1.0,5.2455126678141495,2.2539434626692585
Ti-6Al-4V,120.0,540.0,100.0,30.0,90,30.5,NO HIP,NHT;,SURF machine,25,0.1,1.0,5.532754378992498,2.3938909390027985
Ti-6Al-4V,120.0,540.0,100.0,30.0,90,30.5,NO HIP,NHT;,SURF machine,25,0.1,1.0,5.670245853074124,2.497786326721968
Ti-6Al-4V,120.0,540.0,100.0,30.0,90,30.5,NO HIP,NHT;,SURF machine,25,0.1,1.0,5.714329759745233,2.430204098631749
Ti-6Al-4V,120.0,540.0,100.0,30.0,90,30.5,NO HIP,NHT;,SURF machine,25,0.1,1.0,5.825426117767823,2.46648206849591
Ti-6Al-4V,120.0,540.0,100.0,30.0,90,30.5,NO HIP,NHT;,SURF machine,25,0.1,1.0,6.012837224705172,2.466689715873475
Ti-6Al-4V,120.0,540.0,100.0,30.0,90,30.5,NO HIP,NHT;,SURF machine,25,0.1,1.0,6.756636108245848,2.1958719894593277
Ti-6Al-4V,120.0,540.0,100.0,30.0,90,30.5,NO HIP,NHT;,SURF machine,25,0.1,1.0,7.017033339298781,2.2532410537726504
Ti-6Al-4V,120.0,400.0,100.0,30.0,90,30.5,NO HIP,NHT;,SURF machine,25,0.1,1.0,4.326335860928752,2.1922886125681202
Ti-6Al-4V,120.0,400.0,100.0,30.0,90,30.5,NO HIP,NHT;,SURF machine,25,0.1,1.0,4.426511261364575,2.3473495337314567
Ti-6Al-4V,120.0,400.0,100.0,30.0,90,30.5,NO HIP,NHT;,SURF machine,25,0.1,1.0,4.63748972951251,2.1919258517114364
Ti-6Al-4V,120.0,400.0,100.0,30.0,90,30.5,NO HIP,NHT;,SURF machine,25,0.1,1.0,4.653212513775344,2.249760740887979
Ti-6Al-4V,120.0,400.0,100.0,30.0,90,30.5,NO HIP,NHT;,SURF machine,25,0.1,1.0,4.952792443044092,2.391129260417902
Ti-6Al-4V,120.0,400.0,100.0,30.0,90,30.5,NO HIP,NHT;,SURF machine,25,0.1,1.0,5.285557309007774,2.1232634759028253
Ti-6Al-4V,120.0,400.0,100.0,30.0,90,30.5,NO HIP,NHT;,SURF machine,25,0.1,1.0,5.445604203273597,2.3033040774389297
Ti-6Al-4V,120.0,400.0,100.0,30.0,90,30.5,NO HIP,NHT;,SURF machine,25,0.1,1.0,6.292256071356476,2.2504687967004857
Ti-6Al-4V,120.0,400.0,100.0,30.0,90,30.5,NO HIP,NHT;,SURF machine,25,0.1,1.0,7.017033339298781,2.122772729138599
Ti-6Al-4V,120.0,400.0,100.0,30.0,90,30.5,NO HIP,NHT;,SURF machine,25,0.1,1.0,7.017033339298781,2.1922886125681202
Ti-6Al-4V,120.0,400.0,100.0,30.0,90,30.5,NO HIP,NHT;,SURF machine,25,0.1,1.0,7.021189299069938,2.0912095647341293
Ti-6Al-4V,120.0,1260.0,100.0,30.0,90,30.5,NO HIP,NHT;,SURF machine,25,0.1,1.0,4.037426497940624,2.4305104223625427
Ti-6Al-4V,120.0,1260.0,100.0,30.0,90,30.5,NO HIP,NHT;,SURF machine,25,0.1,1.0,4.294466226161593,2.350674348233281
Ti-6Al-4V,120.0,1260.0,100.0,30.0,90,30.5,NO HIP,NHT;,SURF machine,25,0.1,1.0,4.6512780139981444,2.2546447373546217
Ti-6Al-4V,120.0,1260.0,100.0,30.0,90,30.5,NO HIP,NHT;,SURF machine,25,0.1,1.0,5.02938377768521,2.1279142943715934
Ti-6Al-4V,120.0,1260.0,100.0,30.0,90,30.5,NO HIP,NHT;,SURF machine,25,0.1,1.0,5.107209969647869,2.1288514233467835
Ti-6Al-4V,120.0,1260.0,100.0,30.0,90,30.5,NO HIP,NHT;,SURF machine,25,0.1,1.0,5.456366033129043,2.0511525224473814
Ti-6Al-4V,120.0,1260.0,100.0,30.0,90,30.5,NO HIP,NHT;,SURF machine,25,0.1,1.0,5.532754378992498,1.8282731120520699
Ti-6Al-4V,120.0,1260.0,100.0,30.0,90,30.5,NO HIP,NHT;,SURF machine,25,0.1,1.0,5.713490543093942,1.8323172699222616
Ti-6Al-4V,120.0,1260.0,100.0,30.0,90,30.5,NO HIP,NHT;,SURF machine,25,0.1,1.0,6.541579243946581,1.9482172935599706
Ti-6Al-4V,120.0,1260.0,100.0,30.0,90,30.5,NO HIP,NHT;,SURF machine,25,0.1,1.0,6.565847818673518,1.9496339237992624
Ti-6Al-4V,120.0,1260.0,100.0,30.0,90,30.5,NO HIP,NHT;,SURF machine,25,0.1,1.0,7.017033339298781,1.640481436970422
Ti-6Al-4V,120.0,1500.0,100.0,30.0,90,30.5,NO HIP,NHT;,SURF machine,25,0.1,1.0,4.201397124320452,2.2577265605586323
Ti-6Al-4V,120.0,1500.0,100.0,30.0,90,30.5,NO HIP,NHT;,SURF machine,25,0.1,1.0,4.445604203273597,2.1331555381979905
Ti-6Al-4V,120.0,1500.0,100.0,30.0,90,30.5,NO HIP,NHT;,SURF machine,25,0.1,1.0,4.985875357308394,2.0555694400609896
Ti-6Al-4V,120.0,1500.0,100.0,30.0,90,30.5,NO HIP,NHT;,SURF machine,25,0.1,1.0,5.424881636631067,1.9561203863930197
Ti-6Al-4V,120.0,1500.0,100.0,30.0,90,30.5,NO HIP,NHT;,SURF machine,25,0.1,1.0,5.599883072073688,1.900148560719344
