Repository: DaniloARenzo/Database

# Database
This repository contains CSV datasets provided by the author.

File: dataset_fatigue_AM_alloys.csv (part 5 of 6)
Name of the material,Power,Scan speed,Hatch space,Layer thickness,Direction of specimen,Size of feedstock,HIP treatment,Heat treatment,Surface finish,Fatigue temperature,Load ratio,Stress concentration factor of specimens,life,Stress amplitude
Ti-6Al-4V,120.0,1500.0,100.0,30.0,90,30.5,NO HIP,NHT;,SURF machine,25,0.1,1.0,5.853089529851865,1.8353734524700087
Ti-6Al-4V,120.0,1500.0,100.0,30.0,90,30.5,NO HIP,NHT;,SURF machine,25,0.1,1.0,6.437750562820388,1.7482655726687408
Ti-6Al-4V,120.0,1500.0,100.0,30.0,90,30.5,NO HIP,NHT;,SURF machine,25,0.1,1.0,7.004321373782642,1.7026889681591335
Ti-6Al-4V,200.0,1000.0,100.0,50.0,90,38.5,"HIP 930 C, 3 hour, 1000 bar;",NHT;,SURF machine,25,0.1,1.0,6.071882007306125,2.465843672937086
Ti-6Al-4V,200.0,1000.0,100.0,50.0,90,38.5,"HIP 930 C, 3 hour, 1000 bar;",NHT;,SURF machine,25,0.1,1.0,6.509202522331103,2.43306543399148
Ti-6Al-4V,200.0,1000.0,100.0,50.0,90,38.5,"HIP 930 C, 3 hour, 1000 bar;",NHT;,SURF machine,25,0.1,1.0,6.998259338423699,2.394381627679536
Ti-6Al-4V,200.0,1000.0,100.0,50.0,90,38.5,NO HIP,NHT;,SURF machine,25,0.1,1.0,4.079181246047625,2.430768211711994
Ti-6Al-4V,200.0,1000.0,100.0,50.0,90,38.5,NO HIP,NHT;,SURF machine,25,0.1,1.0,4.697229342759718,2.3528382899810727
Ti-6Al-4V,200.0,1000.0,100.0,50.0,90,38.5,NO HIP,NHT;,SURF machine,25,0.1,1.0,4.7774268223893115,2.3518349434774417
Ti-6Al-4V,200.0,1000.0,100.0,50.0,90,38.5,NO HIP,NHT;,SURF machine,25,0.1,1.0,4.8512583487190755,2.3037358890399062
Ti-6Al-4V,200.0,1000.0,100.0,50.0,90,38.5,NO HIP,NHT;,SURF machine,25,0.1,1.0,6.998259338423699,2.197170247106001
Ti-6Al-4V,175.0,710.0,120.0,30.0,90,41.0,NO HIP,stress relief,SURF as-built,25,-1.0,1.0,4.494154594018442,2.740181037453737
Ti-6Al-4V,175.0,710.0,120.0,30.0,90,41.0,NO HIP,stress relief,SURF as-built,25,-1.0,1.0,4.509202522331103,2.699091589769785
Ti-6Al-4V,175.0,710.0,120.0,30.0,90,41.0,NO HIP,stress relief,SURF as-built,25,-1.0,1.0,4.605305046141109,2.699091589769785
Ti-6Al-4V,175.0,710.0,120.0,30.0,90,41.0,NO HIP,stress relief,SURF as-built,25,-1.0,1.0,4.773054693364263,2.653009795712561
Ti-6Al-4V,175.0,710.0,120.0,30.0,90,41.0,NO HIP,stress relief,SURF as-built,25,-1.0,1.0,4.971275848738105,2.6014624254946224
Ti-6Al-4V,175.0,710.0,120.0,30.0,90,41.0,NO HIP,stress relief,SURF as-built,25,-1.0,1.0,5.004321373782642,2.601636347648236
Ti-6Al-4V,175.0,710.0,120.0,30.0,90,41.0,NO HIP,stress relief,SURF as-built,25,-1.0,1.0,5.217483944213907,2.51181654130309
Ti-6Al-4V,175.0,710.0,120.0,30.0,90,41.0,NO HIP,stress relief,SURF as-built,25,-1.0,1.0,5.267171728403014,2.5439563542655885
Ti-6Al-4V,175.0,710.0,120.0,30.0,90,41.0,NO HIP,stress relief,SURF as-built,25,-1.0,1.0,5.357934847000454,2.543968765693562
Ti-6Al-4V,175.0,710.0,120.0,30.0,90,41.0,NO HIP,stress relief,SURF as-built,25,-1.0,1.0,5.357934847000454,2.511562532733378
Ti-6Al-4V,175.0,710.0,120.0,30.0,90,41.0,NO HIP,stress relief,SURF as-built,25,-1.0,1.0,5.409933123331294,2.476686742945645
Ti-6Al-4V,175.0,710.0,120.0,30.0,90,41.0,NO HIP,stress relief,SURF as-built,25,-1.0,1.0,5.488550716500444,2.54383222047354
Ti-6Al-4V,175.0,710.0,120.0,30.0,90,41.0,NO HIP,stress relief,SURF as-built,25,-1.0,1.0,5.656098202012832,2.5118031761341557
Ti-6Al-4V,175.0,710.0,120.0,30.0,90,41.0,NO HIP,stress relief,SURF as-built,25,-1.0,1.0,6.298853076409706,2.4778589284936956
Ti-6Al-4V,175.0,710.0,120.0,30.0,90,41.0,NO HIP,stress relief,SURF as-built,25,-1.0,1.0,6.301029995663981,2.5113618946581844
Ti-6Al-4V,175.0,710.0,120.0,30.0,90,41.0,NO HIP,stress relief,SURF as-built,25,-1.0,1.0,4.710963118995275,2.6278265379179295
Ti-6Al-4V,175.0,710.0,120.0,30.0,90,41.0,NO HIP,stress relief,SURF as-built,25,-1.0,1.0,4.7752462597402365,2.6025591430249047
Ti-6Al-4V,175.0,710.0,120.0,30.0,90,41.0,NO HIP,stress relief,SURF as-built,25,-1.0,1.0,4.951823035315912,2.544092860468788
Ti-6Al-4V,175.0,710.0,120.0,30.0,90,41.0,NO HIP,stress relief,SURF as-built,25,-1.0,1.0,5.05307844348342,2.544092860468788
Ti-6Al-4V,175.0,710.0,120.0,30.0,90,41.0,NO HIP,stress relief,SURF as-built,25,-1.0,1.0,5.064457989226918,2.5449605324682563
Ti-6Al-4V,175.0,710.0,120.0,30.0,90,41.0,NO HIP,stress relief,SURF as-built,25,-1.0,1.0,5.225309281725863,2.477627636283374
Ti-6Al-4V,175.0,710.0,120.0,30.0,90,41.0,NO HIP,stress relief,SURF as-built,25,-1.0,1.0,5.372912002970106,2.5120704013960347
Ti-6Al-4V,175.0,710.0,120.0,30.0,90,41.0,NO HIP,stress relief,SURF as-built,25,-1.0,1.0,5.3747483460101035,2.477555332198981
Ti-6Al-4V,175.0,710.0,120.0,30.0,90,41.0,NO HIP,stress relief,SURF as-built,25,-1.0,1.0,5.528916700277655,2.433177574067476
Ti-6Al-4V,175.0,710.0,120.0,30.0,90,41.0,NO HIP,stress relief,SURF as-built,25,-1.0,1.0,5.724275869600789,2.44004277670934
Ti-6Al-4V,175.0,710.0,120.0,30.0,90,41.0,NO HIP,stress relief,SURF as-built,25,-1.0,1.0,5.897077003209421,2.4378614997952215
Ti-6Al-4V,175.0,710.0,120.0,30.0,90,41.0,NO HIP,stress relief,SURF as-built,25,-1.0,1.0,5.979092900638326,2.476280806025541
Ti-6Al-4V,175.0,710.0,120.0,30.0,90,41.0,NO HIP,stress relief,SURF as-built,25,-1.0,1.0,6.252853030979893,2.3913938751356993
Ti-6Al-4V,175.0,710.0,120.0,30.0,90,41.0,NO HIP,stress relief,SURF as-built,25,-1.0,1.0,6.298853076409706,2.352394787974109
Ti-6Al-4V,175.0,710.0,120.0,30.0,90,41.0,NO HIP,stress relief,SURF as-built,25,-1.0,1.0,6.301029995663981,2.397922636545317
Ti-6Al-4V,175.0,710.0,120.0,30.0,90,41.0,NO HIP,stress relief,SURF as-built,25,-1.0,1.0,6.303196057420489,2.440846136274557
Ti-6Al-4V,175.0,710.0,120.0,30.0,90,41.0,NO HIP,stress relief,SURF as-built,25,-1.0,1.0,4.383815365980431,2.6983963569292695
Ti-6Al-4V,175.0,710.0,120.0,30.0,90,41.0,NO HIP,stress relief,SURF as-built,25,-1.0,1.0,4.447158031342219,2.6983963569292695
Ti-6Al-4V,175.0,710.0,120.0,30.0,90,41.0,NO HIP,stress relief,SURF as-built,25,-1.0,1.0,4.47567118832443,2.6985181030454157
Ti-6Al-4V,175.0,710.0,120.0,30.0,90,41.0,NO HIP,stress relief,SURF as-built,25,-1.0,1.0,4.587710965018911,2.6530194510996132
Ti-6Al-4V,175.0,710.0,120.0,30.0,90,41.0,NO HIP,stress relief,SURF as-built,25,-1.0,1.0,4.685741738602264,2.6011905326153335
Ti-6Al-4V,175.0,710.0,120.0,30.0,90,41.0,NO HIP,stress relief,SURF as-built,25,-1.0,1.0,4.6875289612146345,2.652942201991992
Ti-6Al-4V,175.0,710.0,120.0,30.0,90,41.0,NO HIP,stress relief,SURF as-built,25,-1.0,1.0,4.814913181275074,2.543521730675292
Ti-6Al-4V,175.0,710.0,120.0,30.0,90,41.0,NO HIP,stress relief,SURF as-built,25,-1.0,1.0,4.854913022307856,2.601853652439692
Ti-6Al-4V,175.0,710.0,120.0,30.0,90,41.0,NO HIP,stress relief,SURF as-built,25,-1.0,1.0,4.903089986991944,2.5440556357592405
Ti-6Al-4V,175.0,710.0,120.0,30.0,90,41.0,NO HIP,stress relief,SURF as-built,25,-1.0,1.0,5.008600171761918,2.5444029423636834
Ti-6Al-4V,175.0,710.0,120.0,30.0,90,41.0,NO HIP,stress relief,SURF as-built,25,-1.0,1.0,5.127104798364807,2.5118699978661514
Ti-6Al-4V,175.0,710.0,120.0,30.0,90,41.0,NO HIP,stress relief,SURF as-built,25,-1.0,1.0,5.184691430817598,2.4765707996807493
Ti-6Al-4V,175.0,710.0,120.0,30.0,90,41.0,NO HIP,stress relief,SURF as-built,25,-1.0,1.0,5.290034611362518,2.4765707996807493
Ti-6Al-4V,175.0,710.0,120.0,30.0,90,41.0,NO HIP,stress relief,SURF as-built,25,-1.0,1.0,5.330413773349191,2.4765707996807493
Ti-6Al-4V,175.0,710.0,120.0,30.0,90,41.0,NO HIP,stress relief,SURF as-built,25,-1.0,1.0,5.6674529528899535,2.4400585431496644
Ti-6Al-4V,175.0,710.0,120.0,30.0,90,41.0,NO HIP,stress relief,SURF as-built,25,-1.0,1.0,6.298853076409706,2.397122766597578
Ti-6Al-4V,175.0,710.0,120.0,30.0,90,41.0,NO HIP,stress relief,SURF as-built,25,-1.0,1.0,6.305351369446623,2.440846136274557
Ti-6Al-4V,175.0,710.0,120.0,30.0,90,41.0,NO HIP,stress relief,SURF as-built,25,-1.0,1.0,4.334453751150931,2.698813630173495
Ti-6Al-4V,175.0,710.0,120.0,30.0,90,41.0,NO HIP,stress relief,SURF as-built,25,-1.0,1.0,4.416640507338281,2.7001843296221977
Ti-6Al-4V,175.0,710.0,120.0,30.0,90,41.0,NO HIP,stress relief,SURF as-built,25,-1.0,1.0,4.440909082065217,2.6540802353065707
Ti-6Al-4V,175.0,710.0,120.0,30.0,90,41.0,NO HIP,stress relief,SURF as-built,25,-1.0,1.0,4.528916700277655,2.627591139628174
Ti-6Al-4V,175.0,710.0,120.0,30.0,90,41.0,NO HIP,stress relief,SURF as-built,25,-1.0,1.0,4.57978359661681,2.6540802353065707
Ti-6Al-4V,175.0,710.0,120.0,30.0,90,41.0,NO HIP,stress relief,SURF as-built,25,-1.0,1.0,4.611723308007342,2.604215249604777
Ti-6Al-4V,175.0,710.0,120.0,30.0,90,41.0,NO HIP,stress relief,SURF as-built,25,-1.0,1.0,4.847572659142112,2.6015711350025503
Ti-6Al-4V,175.0,710.0,120.0,30.0,90,41.0,NO HIP,stress relief,SURF as-built,25,-1.0,1.0,4.8512583487190755,2.543322900646912
Ti-6Al-4V,175.0,710.0,120.0,30.0,90,41.0,NO HIP,stress relief,SURF as-built,25,-1.0,1.0,5.004321373782642,2.5444277393536354
Ti-6Al-4V,175.0,710.0,120.0,30.0,90,41.0,NO HIP,stress relief,SURF as-built,25,-1.0,1.0,5.037426497940624,2.5116561321233033
Ti-6Al-4V,175.0,710.0,120.0,30.0,90,41.0,NO HIP,stress relief,SURF as-built,25,-1.0,1.0,5.214843848047698,2.5444277393536354
Ti-6Al-4V,175.0,710.0,120.0,30.0,90,41.0,NO HIP,stress relief,SURF as-built,25,-1.0,1.0,5.227886704613674,2.4788693860968123
Ti-6Al-4V,175.0,710.0,120.0,30.0,90,41.0,NO HIP,stress relief,SURF as-built,25,-1.0,1.0,5.2405492482825995,2.4788693860968123
Ti-6Al-4V,175.0,710.0,120.0,30.0,90,41.0,NO HIP,stress relief,SURF as-built,25,-1.0,1.0,5.309630167425898,2.4790135454561333
Ti-6Al-4V,175.0,710.0,120.0,30.0,90,41.0,NO HIP,stress relief,SURF as-built,25,-1.0,1.0,6.301029995663981,2.4780323168508858
Ti-6Al-4V,175.0,710.0,120.0,30.0,90,41.0,NO HIP,stress relief,SURF as-built,25,-1.0,1.0,6.301029995663981,2.3984261463054835
Ti-6Al-4V,175.0,710.0,120.0,30.0,90,41.0,NO HIP,stress relief,SURF as-built,25,-1.0,1.0,6.307496037913213,2.4406257541339533
Ti-6Al-4V,175.0,710.0,120.0,30.0,90,41.0,NO HIP,stress relief,SURF as-built,25,-1.0,1.0,4.348304863048161,2.6990134316128813
Ti-6Al-4V,175.0,710.0,120.0,30.0,90,41.0,NO HIP,stress relief,SURF as-built,25,-1.0,1.0,4.596597095626461,2.6525170861136926
Ti-6Al-4V,175.0,710.0,120.0,30.0,90,41.0,NO HIP,stress relief,SURF as-built,25,-1.0,1.0,4.64738297011462,2.60182106365178
Ti-6Al-4V,175.0,710.0,120.0,30.0,90,41.0,NO HIP,stress relief,SURF as-built,25,-1.0,1.0,4.707570176097937,2.60182106365178
Ti-6Al-4V,175.0,710.0,120.0,30.0,90,41.0,NO HIP,stress relief,SURF as-built,25,-1.0,1.0,4.707570176097937,2.544415341035639
Ti-6Al-4V,175.0,710.0,120.0,30.0,90,41.0,NO HIP,stress relief,SURF as-built,25,-1.0,1.0,4.935507265824713,2.477179156790531
Ti-6Al-4V,175.0,710.0,120.0,30.0,90,41.0,NO HIP,stress relief,SURF as-built,25,-1.0,1.0,5.008600171761918,2.544030817513511
Ti-6Al-4V,175.0,710.0,120.0,30.0,90,41.0,NO HIP,stress relief,SURF as-built,25,-1.0,1.0,5.017033339298781,2.4772949377781273
Ti-6Al-4V,175.0,710.0,120.0,30.0,90,41.0,NO HIP,stress relief,SURF as-built,25,-1.0,1.0,5.071882007306125,2.4392379283321444
Ti-6Al-4V,175.0,710.0,120.0,30.0,90,41.0,NO HIP,stress relief,SURF as-built,25,-1.0,1.0,5.075546961392531,2.5439563542655885
Ti-6Al-4V,175.0,710.0,120.0,30.0,90,41.0,NO HIP,stress relief,SURF as-built,25,-1.0,1.0,5.107209969647869,2.4390483352782444
Ti-6Al-4V,175.0,710.0,120.0,30.0,90,41.0,NO HIP,stress relief,SURF as-built,25,-1.0,1.0,5.2552725051033065,2.3972097803787795
Ti-6Al-4V,175.0,710.0,120.0,30.0,90,41.0,NO HIP,stress relief,SURF as-built,25,-1.0,1.0,5.365487984890899,2.477468551405026
Ti-6Al-4V,175.0,710.0,120.0,30.0,90,41.0,NO HIP,stress relief,SURF as-built,25,-1.0,1.0,5.434568904034199,2.397053143018109
Ti-6Al-4V,175.0,710.0,120.0,30.0,90,41.0,NO HIP,stress relief,SURF as-built,25,-1.0,1.0,5.531478917042255,2.4772370511426662
Ti-6Al-4V,175.0,710.0,120.0,30.0,90,41.0,NO HIP,stress relief,SURF as-built,25,-1.0,1.0,5.586587304671755,2.439758882863007
Ti-6Al-4V,175.0,710.0,120.0,30.0,90,41.0,NO HIP,stress relief,SURF as-built,25,-1.0,1.0,6.301029995663981,2.353897005418162
Ti-6Al-4V,175.0,710.0,120.0,30.0,90,41.0,NO HIP,stress relief,SURF as-built,25,-1.0,1.0,6.301029995663981,2.3972967767296853
Ti-6Al-4V,175.0,710.0,120.0,30.0,90,41.5,NO HIP,stress relief,SURF polish,25,-1.0,1.0,4.056904851336473,2.8459533777224486
Ti-6Al-4V,175.0,710.0,120.0,30.0,90,41.5,NO HIP,stress relief,SURF polish,25,-1.0,1.0,4.086359830674748,2.8120840651321948
Ti-6Al-4V,175.0,710.0,120.0,30.0,90,41.5,NO HIP,stress relief,SURF polish,25,-1.0,1.0,4.176091259055681,2.776599497791458
Ti-6Al-4V,175.0,710.0,120.0,30.0,90,41.5,NO HIP,stress relief,SURF polish,25,-1.0,1.0,4.20682587603185,2.8129467626258653
Ti-6Al-4V,175.0,710.0,120.0,30.0,90,41.5,NO HIP,stress relief,SURF polish,25,-1.0,1.0,4.309630167425898,2.7780571430505687
Ti-6Al-4V,175.0,710.0,120.0,30.0,90,41.5,NO HIP,stress relief,SURF polish,25,-1.0,1.0,4.357934847000454,2.653463367014262
Ti-6Al-4V,175.0,710.0,120.0,30.0,90,41.5,NO HIP,stress relief,SURF polish,25,-1.0,1.0,4.439332693830263,2.7407652123275237
Ti-6Al-4V,175.0,710.0,120.0,30.0,90,41.5,NO HIP,stress relief,SURF polish,25,-1.0,1.0,4.550228353055094,2.7407652123275237
Ti-6Al-4V,175.0,710.0,120.0,30.0,90,41.5,NO HIP,stress relief,SURF polish,25,-1.0,1.0,4.620136054973758,2.698091842239951
Ti-6Al-4V,175.0,710.0,120.0,30.0,90,41.5,NO HIP,stress relief,SURF polish,25,-1.0,1.0,4.7664128471124,2.6980135039391815
Ti-6Al-4V,175.0,710.0,120.0,30.0,90,41.5,NO HIP,stress relief,SURF polish,25,-1.0,1.0,4.926856708949693,2.6994734939674654
Ti-6Al-4V,175.0,710.0,120.0,30.0,90,41.5,NO HIP,stress relief,SURF polish,25,-1.0,1.0,4.955206537541942,2.6530966864691754
Ti-6Al-4V,175.0,710.0,120.0,30.0,90,41.5,NO HIP,stress relief,SURF polish,25,-1.0,1.0,5.285557309007774,2.601625479553945
Ti-6Al-4V,175.0,710.0,120.0,30.0,90,41.5,NO HIP,stress relief,SURF polish,25,-1.0,1.0,5.532754378992498,2.6021359862129367
Ti-6Al-4V,175.0,710.0,120.0,30.0,90,41.5,NO HIP,stress relief,SURF polish,25,-1.0,1.0,6.049218022670182,2.602179405891736
Ti-6Al-4V,350.0,1250.0,100.0,60.0,0,32.8,NO HIP,stress relief,SURF machine,25,0.1,1.0,4.600972895686748,2.8454453366996204
Ti-6Al-4V,350.0,1250.0,100.0,60.0,0,32.8,NO HIP,stress relief,SURF machine,25,0.1,1.0,4.64738297011462,2.845110448250766
Ti-6Al-4V,350.0,1250.0,100.0,60.0,0,32.8,NO HIP,stress relief,SURF machine,25,0.1,1.0,4.697229342759718,2.8455321174935757
Ti-6Al-4V,350.0,1250.0,100.0,60.0,0,32.8,NO HIP,stress relief,SURF machine,25,0.1,1.0,4.817565369559781,2.779329484015789
Ti-6Al-4V,350.0,1250.0,100.0,60.0,0,32.8,NO HIP,stress relief,SURF machine,25,0.1,1.0,4.835690571492425,2.779329484015789
Ti-6Al-4V,350.0,1250.0,100.0,60.0,0,32.8,NO HIP,stress relief,SURF machine,25,0.1,1.0,4.8555191556678,2.7488622109439147
Ti-6Al-4V,350.0,1250.0,100.0,60.0,0,32.8,NO HIP,stress relief,SURF machine,25,0.1,1.0,4.886490725172482,2.778939502912978
Ti-6Al-4V,350.0,1250.0,100.0,60.0,0,32.8,NO HIP,stress relief,SURF machine,25,0.1,1.0,4.989004615698537,2.7483198463952045
Ti-6Al-4V,350.0,1250.0,100.0,60.0,0,32.8,NO HIP,stress relief,SURF machine,25,0.1,1.0,4.992553517832135,2.7411437168477395
Ti-6Al-4V,350.0,1250.0,100.0,60.0,0,32.8,NO HIP,stress relief,SURF machine,25,0.1,1.0,5.02530586526477,2.740717876059285
Ti-6Al-4V,350.0,1250.0,100.0,60.0,0,32.8,NO HIP,stress relief,SURF machine,25,0.1,1.0,5.089905111439398,2.7487383016060596
Ti-6Al-4V,350.0,1250.0,100.0,60.0,0,32.8,NO HIP,stress relief,SURF machine,25,0.1,1.0,5.107209969647869,2.77883111265213
Ti-6Al-4V,350.0,1250.0,100.0,60.0,0,32.8,NO HIP,stress relief,SURF machine,25,0.1,1.0,5.123851640967086,2.7784768491607865
Ti-6Al-4V,350.0,1250.0,100.0,60.0,0,32.8,NO HIP,stress relief,SURF machine,25,0.1,1.0,5.136720567156407,2.7489706026217804
Ti-6Al-4V,350.0,1250.0,100.0,60.0,0,32.8,NO HIP,stress relief,SURF machine,25,0.1,1.0,5.164352855784437,2.7785491713061496
Ti-6Al-4V,350.0,1250.0,100.0,60.0,0,32.8,NO HIP,stress relief,SURF machine,25,0.1,1.0,5.247973266361806,2.74126193189077
Ti-6Al-4V,350.0,1250.0,100.0,60.0,0,32.8,NO HIP,stress relief,SURF machine,25,0.1,1.0,5.26245108973043,2.748931894413701
Ti-6Al-4V,350.0,1250.0,100.0,60.0,0,32.8,NO HIP,stress relief,SURF machine,25,0.1,1.0,5.303196057420489,2.7483198463952045
Ti-6Al-4V,350.0,1250.0,100.0,60.0,0,32.8,NO HIP,stress relief,SURF machine,25,0.1,1.0,5.409933123331294,2.741025469617789
Ti-6Al-4V,350.0,1250.0,100.0,60.0,0,32.8,NO HIP,stress relief,SURF machine,25,0.1,1.0,5.429752280002408,2.720572720364261
Ti-6Al-4V,350.0,1250.0,100.0,60.0,0,32.8,NO HIP,stress relief,SURF machine,25,0.1,1.0,5.471291711058939,2.720688406624561
Ti-6Al-4V,350.0,1250.0,100.0,60.0,0,32.8,NO HIP,stress relief,SURF machine,25,0.1,1.0,6.037426497940624,2.740717876059285
Ti-6Al-4V,350.0,1250.0,100.0,60.0,0,32.8,NO HIP,stress relief,SURF machine,25,0.1,1.0,6.995196291597179,2.699699006874801
Ti-6Al-4V,350.0,1250.0,100.0,60.0,0,32.8,NO HIP,stress relief,SURF machine,25,0.1,1.0,6.9969492484953815,2.7204900684500513
Ti-6Al-4V,350.0,1250.0,100.0,60.0,90,32.8,NO HIP,stress relief,SURF machine,25,0.1,1.0,4.586587304671755,2.9031008442182764
Ti-6Al-4V,350.0,1250.0,100.0,60.0,90,32.8,NO HIP,stress relief,SURF machine,25,0.1,1.0,4.807535028068854,2.9031008442182764
Ti-6Al-4V,350.0,1250.0,100.0,60.0,90,32.8,NO HIP,stress relief,SURF machine,25,0.1,1.0,4.86391737695786,2.7958522216077606
Ti-6Al-4V,350.0,1250.0,100.0,60.0,90,32.8,NO HIP,stress relief,SURF machine,25,0.1,1.0,5.164352855784437,2.7959217076132368
Ti-6Al-4V,350.0,1250.0,100.0,60.0,90,32.8,NO HIP,stress relief,SURF machine,25,0.1,1.0,5.184691430817598,2.7405995128111567
Ti-6Al-4V,350.0,1250.0,100.0,60.0,90,32.8,NO HIP,stress relief,SURF machine,25,0.1,1.0,5.290034611362518,2.8444523227037046
Ti-6Al-4V,350.0,1250.0,100.0,60.0,90,32.8,NO HIP,stress relief,SURF machine,25,0.1,1.0,5.450249108319361,2.7781367736596336
Ti-6Al-4V,350.0,1250.0,100.0,60.0,90,32.8,NO HIP,stress relief,SURF machine,25,0.1,1.0,5.471291711058939,2.8447132087369793
Ti-6Al-4V,350.0,1250.0,100.0,60.0,90,32.8,NO HIP,stress relief,SURF machine,25,0.1,1.0,5.854913022307856,2.845098040014257
Ti-6Al-4V,350.0,1250.0,100.0,60.0,90,32.8,NO HIP,stress relief,SURF machine,25,0.1,1.0,5.898176483497677,2.845098040014257
Ti-6Al-4V,350.0,1250.0,100.0,60.0,90,32.8,NO HIP,stress relief,SURF machine,25,0.1,1.0,6.290034611362518,2.8447132087369793
Ti-6Al-4V,350.0,1250.0,100.0,60.0,90,32.8,NO HIP,stress relief,SURF machine,25,0.1,1.0,6.7355988996981795,2.8129935266855846
Ti-6Al-4V,350.0,1250.0,100.0,60.0,90,32.8,NO HIP,stress relief,SURF machine,25,0.1,1.0,6.76789761601809,2.8129935266855846
Ti-6Al-4V,350.0,1250.0,100.0,60.0,90,32.8,NO HIP,stress relief,SURF machine,25,0.1,1.0,6.9003671286564705,2.8129601242996167
Ti-6Al-4V,350.0,1250.0,100.0,60.0,90,32.8,NO HIP,stress relief,SURF machine,25,0.1,1.0,6.912222056532415,2.7597962258201783
Ti-6Al-4V,350.0,1250.0,100.0,60.0,90,32.8,NO HIP,stress relief,SURF machine,25,0.1,1.0,6.998259338423699,2.7779412906396974
Ti-6Al-4V,350.0,1250.0,100.0,60.0,90,32.8,NO HIP,stress relief,SURF machine,25,0.1,1.0,7.0,2.759977405185661
Ti-6Al-4V,350.0,1250.0,100.0,60.0,90,32.8,NO HIP,stress relief,SURF machine,25,0.1,1.0,7.0,2.740323206382993
Ti-6Al-4V,350.0,1250.0,100.0,60.0,90,32.8,NO HIP,stress relief,SURF machine,25,0.1,1.0,7.0,2.7201510310513264
IN718,275.0,760.0,120.0,50.0,90,40.0,"HIP 1160 C, 3 hour, 1020 bar;",NHT;,SURF machine,25,0.1,1.0,5.173186268412274,2.7109208703954173
IN718,275.0,760.0,120.0,50.0,90,40.0,"HIP 1160 C, 3 hour, 1020 bar;",NHT;,SURF machine,25,0.1,1.0,5.328379603438738,2.688339719322172
IN718,275.0,760.0,120.0,50.0,90,40.0,"HIP 1160 C, 3 hour, 1020 bar;",NHT;,SURF machine,25,0.1,1.0,5.6739419986340875,2.6384193648626324
IN718,275.0,760.0,120.0,50.0,90,40.0,"HIP 1160 C, 3 hour, 1020 bar;",NHT;,SURF machine,25,0.1,1.0,5.810232517995084,2.6308040328216453
IN718,275.0,760.0,120.0,50.0,90,40.0,"HIP 1160 C, 3 hour, 1020 bar;",NHT;,SURF machine,25,0.1,1.0,6.161368002234975,2.582949238100234
IN718,275.0,760.0,120.0,50.0,90,40.0,"HIP 1160 C, 3 hour, 1020 bar;",aging + aging,SURF polish,25,0.1,1.0,5.133538908370218,2.762198249051364
IN718,275.0,760.0,120.0,50.0,90,40.0,"HIP 1160 C, 3 hour, 1020 bar;",aging + aging,SURF polish,25,0.1,1.0,5.474216264076255,2.694499902659104
IN718,275.0,760.0,120.0,50.0,90,40.0,"HIP 1160 C, 3 hour, 1020 bar;",aging + aging,SURF polish,25,0.1,1.0,5.622214022966295,2.6743742377170525
IN718,275.0,760.0,120.0,50.0,90,40.0,"HIP 1160 C, 3 hour, 1020 bar;",aging + aging,SURF polish,25,0.1,1.0,6.173186268412274,2.6703757507986516
IN718,275.0,760.0,120.0,50.0,90,40.0,"HIP 1160 C, 3 hour, 1020 bar;",aging + aging,SURF polish,25,0.1,1.0,6.214843848047698,2.66185999172781
Ti-6Al-4V,200.0,200.0,180.0,50.0,0,30.0,NO HIP,NHT;,SURF polish,25,-0.2,1.0,4.243038048686294,2.315130317183602
Ti-6Al-4V,200.0,200.0,180.0,50.0,0,30.0,NO HIP,NHT;,SURF polish,25,-0.2,1.0,4.897077003209421,2.2196369108089633
Ti-6Al-4V,200.0,200.0,180.0,50.0,0,30.0,NO HIP,NHT;,SURF polish,25,-0.2,1.0,5.133538908370218,2.160678574400385
Ti-6Al-4V,200.0,200.0,180.0,50.0,0,30.0,NO HIP,NHT;,SURF polish,25,-0.2,1.0,5.330413773349191,2.161338049858543
Ti-6Al-4V,200.0,200.0,180.0,50.0,0,30.0,NO HIP,NHT;,SURF polish,25,-0.2,1.0,5.394451680826216,2.1601983261165687
Ti-6Al-4V,200.0,200.0,180.0,50.0,0,30.0,NO HIP,NHT;,SURF polish,25,-0.2,1.0,6.004321373782642,2.094575933649249
Ti-6Al-4V,200.0,200.0,180.0,50.0,0,30.0,NO HIP,NHT;,SURF polish,25,-0.2,1.0,4.033423755486949,2.4609879983425
Ti-6Al-4V,200.0,200.0,180.0,50.0,0,30.0,NO HIP,NHT;,SURF polish,25,-0.2,1.0,4.460897842756548,2.314772812566055
Ti-6Al-4V,200.0,200.0,180.0,50.0,0,30.0,NO HIP,NHT;,SURF polish,25,-0.2,1.0,5.021189299069938,2.0948203803548
Ti-6Al-4V,200.0,200.0,180.0,50.0,0,30.0,NO HIP,NHT;,SURF polish,25,-0.2,1.0,5.075546961392531,2.016531940957265
Ti-6Al-4V,200.0,200.0,180.0,50.0,0,30.0,NO HIP,NHT;,SURF polish,25,-0.2,1.0,5.181843587944773,2.0167409272862598
Ti-6Al-4V,200.0,200.0,180.0,50.0,0,30.0,NO HIP,NHT;,SURF polish,25,-0.2,1.0,5.217483944213907,2.0948203803548
Ti-6Al-4V,200.0,200.0,180.0,50.0,0,30.0,NO HIP,NHT;,SURF polish,25,-0.2,1.0,5.361727836017593,2.0169498130975607
Ti-6Al-4V,200.0,200.0,180.0,50.0,0,30.0,NO HIP,NHT;,SURF polish,25,-0.2,1.0,5.472756449317212,2.0169498130975607
Ti-6Al-4V,200.0,200.0,180.0,50.0,0,30.0,NO HIP,NHT;,SURF polish,25,-0.2,1.0,5.561101383649056,1.92194645422941
Ti-6Al-4V,200.0,200.0,180.0,50.0,90,30.0,NO HIP,NHT;,SURF polish,25,-0.2,1.0,4.704150516839799,2.0788191830988487
Ti-6Al-4V,200.0,200.0,180.0,50.0,90,30.0,NO HIP,NHT;,SURF polish,25,-0.2,1.0,4.928907690243952,1.7824726241662863
Ti-6Al-4V,200.0,200.0,180.0,50.0,90,30.0,NO HIP,NHT;,SURF polish,25,-0.2,1.0,5.02938377768521,1.9023293058583188
Ti-6Al-4V,200.0,200.0,180.0,50.0,90,30.0,NO HIP,NHT;,SURF polish,25,-0.2,1.0,5.071882007306125,1.7813963051967907
Ti-6Al-4V,200.0,200.0,180.0,50.0,90,30.0,NO HIP,NHT;,SURF polish,25,-0.2,1.0,5.152288344383057,1.7802452838653526
Ti-6Al-4V,200.0,200.0,180.0,50.0,90,30.0,NO HIP,NHT;,SURF polish,25,-0.2,1.0,5.487138375477186,1.7764105888073423
Ti-6Al-4V,200.0,200.0,180.0,50.0,90,30.0,NO HIP,NHT;,SURF polish,25,-0.2,1.0,5.511883360978874,1.7802452838653526
Ti-6Al-4V,200.0,200.0,180.0,50.0,0,30.0,NO HIP,NHT;,SURF as-built,25,-0.2,1.0,3.530199698203082,2.5185928953334096
Ti-6Al-4V,200.0,200.0,180.0,50.0,0,30.0,NO HIP,NHT;,SURF as-built,25,-0.2,1.0,3.682145076373832,2.460792637579859
Ti-6Al-4V,200.0,200.0,180.0,50.0,0,30.0,NO HIP,NHT;,SURF as-built,25,-0.2,1.0,4.190331698170292,2.314772812566055
Ti-6Al-4V,200.0,200.0,180.0,50.0,0,30.0,NO HIP,NHT;,SURF as-built,25,-0.2,1.0,4.7656685547590145,2.093421685162235
Ti-6Al-4V,200.0,200.0,180.0,50.0,0,30.0,NO HIP,NHT;,SURF as-built,25,-0.2,1.0,5.318063334962762,1.9182925127553556
Ti-6Al-4V,200.0,200.0,180.0,50.0,0,30.0,NO HIP,NHT;,SURF as-built,25,-0.2,1.0,3.6522463410033232,2.51872445586936
Ti-6Al-4V,200.0,200.0,180.0,50.0,0,30.0,NO HIP,NHT;,SURF as-built,25,-0.2,1.0,3.683947130751512,2.461423486699566
Ti-6Al-4V,200.0,200.0,180.0,50.0,0,30.0,NO HIP,NHT;,SURF as-built,25,-0.2,1.0,4.086359830674748,2.315403504634351
Ti-6Al-4V,200.0,200.0,180.0,50.0,0,30.0,NO HIP,NHT;,SURF as-built,25,-0.2,1.0,4.703291378118661,2.091139153825755
Ti-6Al-4V,200.0,200.0,180.0,50.0,0,30.0,NO HIP,NHT;,SURF as-built,25,-0.2,1.0,5.38738982633873,1.9212181211949504
Ti-6Al-4V,200.0,200.0,180.0,50.0,90,30.0,NO HIP,NHT;,SURF as-built,25,-0.2,1.0,3.5403294747908736,2.3887227004751757
Ti-6Al-4V,200.0,200.0,180.0,50.0,90,30.0,NO HIP,NHT;,SURF as-built,25,-0.2,1.0,4.127104798364807,2.2105860249051563
Ti-6Al-4V,200.0,200.0,180.0,50.0,90,30.0,NO HIP,NHT;,SURF as-built,25,-0.2,1.0,4.975431808509263,1.894426837964188
Ti-6Al-4V,200.0,200.0,180.0,50.0,90,30.0,NO HIP,NHT;,SURF as-built,25,-0.2,1.0,5.342422680822207,1.7829024059746448
Ti-6Al-4V,200.0,200.0,180.0,50.0,90,30.0,NO HIP,NHT;,SURF as-built,25,-0.2,1.0,6.0,1.5922878159521308
AlSi10Mg,400.0,1000.0,200.0,60.0,90,30.0,NO HIP,NHT;,SURF polish,25,-1.0,1.0,3.6711728427150834,2.4832734075829817
AlSi10Mg,400.0,1000.0,200.0,60.0,90,30.0,NO HIP,NHT;,SURF polish,25,-1.0,1.0,4.176091259055681,2.3969660978447664
AlSi10Mg,400.0,1000.0,200.0,60.0,90,30.0,NO HIP,NHT;,SURF polish,25,-1.0,1.0,4.693726948923647,2.299942900022767
AlSi10Mg,400.0,1000.0,200.0,60.0,90,30.0,NO HIP,NHT;,SURF polish,25,-1.0,1.0,4.7923916894982534,2.297059824075058
AlSi10Mg,400.0,1000.0,200.0,60.0,90,30.0,NO HIP,NHT;,SURF polish,25,-1.0,1.0,5.283301228703549,2.1748444936554554
AlSi10Mg,400.0,1000.0,200.0,60.0,90,30.0,NO HIP,NHT;,SURF polish,25,-1.0,1.0,5.320146286111054,2.1734776434529945
AlSi10Mg,400.0,1000.0,200.0,60.0,90,30.0,NO HIP,NHT;,SURF polish,25,-1.0,1.0,5.480006942957151,2.139217700137586
AlSi10Mg,400.0,1000.0,200.0,60.0,90,30.0,NO HIP,NHT;,SURF polish,25,-1.0,1.0,5.6020599913279625,2.1281730147497284
AlSi10Mg,400.0,1000.0,200.0,60.0,90,30.0,NO HIP,NHT;,SURF polish,25,-1.0,1.0,6.184691430817598,2.1032562333550513
AlSi10Mg,400.0,1000.0,200.0,60.0,90,30.0,NO HIP,NHT;,SURF polish,25,-1.0,1.0,7.146128035678238,2.088455045044165
AlSi10Mg,400.0,1000.0,200.0,60.0,90,30.0,NO HIP,aging,SURF machine,25,-1.0,1.0,3.7218106152125467,2.292477593667784
AlSi10Mg,400.0,1000.0,200.0,60.0,90,30.0,NO HIP,aging,SURF machine,25,-1.0,1.0,4.480006942957151,2.1653630506973744
AlSi10Mg,400.0,1000.0,200.0,60.0,90,30.0,NO HIP,aging,SURF machine,25,-1.0,1.0,5.466867620354109,1.9765333803919378
AlSi10Mg,400.0,1000.0,200.0,60.0,90,30.0,NO HIP,aging,SURF machine,25,-1.0,1.0,6.318063334962762,1.8697595947824104
AlSi10Mg,400.0,1000.0,200.0,60.0,90,30.0,NO HIP,aging,SURF as-built,25,-1.0,1.0,3.403120521175818,2.2899900660543193
AlSi10Mg,400.0,1000.0,200.0,60.0,90,30.0,NO HIP,aging,SURF as-built,25,-1.0,1.0,4.230448921378274,2.1607085722924295
AlSi10Mg,400.0,1000.0,200.0,60.0,90,30.0,NO HIP,aging,SURF as-built,25,-1.0,1.0,5.26245108973043,1.9771746760201874
AlSi10Mg,400.0,1000.0,200.0,60.0,90,30.0,NO HIP,aging,SURF as-built,25,-1.0,1.0,6.0,1.8689381783329113
AlSi10Mg,400.0,1000.0,200.0,60.0,90,30.0,NO HIP,aging,SURF polish,25,-1.0,1.0,4.615950051656401,1.994449137014036
AlSi10Mg,400.0,1000.0,200.0,60.0,90,30.0,NO HIP,aging,SURF polish,25,-1.0,1.0,5.498310553789601,1.8840586470939384
AlSi10Mg,400.0,1000.0,200.0,60.0,90,30.0,NO HIP,aging,SURF polish,25,-1.0,1.0,6.563481085394411,1.7479553069067297
AlSi10Mg,400.0,1000.0,200.0,60.0,90,30.0,NO HIP,aging,SURF machine,25,-1.0,1.0,4.588831725594207,1.9906052114239194
AlSi10Mg,400.0,1000.0,200.0,60.0,90,30.0,NO HIP,aging,SURF machine,25,-1.0,1.0,5.4623979978989565,1.8762178405916423
AlSi10Mg,400.0,1000.0,200.0,60.0,90,30.0,NO HIP,aging,SURF machine,25,-1.0,1.0,6.501059262217751,1.7428036584691655
AlSi10Mg,400.0,1000.0,200.0,60.0,90,30.0,NO HIP,aging,SURF as-built,25,-1.0,1.0,4.173186268412274,1.9778150260831866
AlSi10Mg,400.0,1000.0,200.0,60.0,90,30.0,NO HIP,aging,SURF as-built,25,-1.0,1.0,4.919601023784111,1.877371345869774
AlSi10Mg,400.0,1000.0,200.0,60.0,90,30.0,NO HIP,aging,SURF as-built,25,-1.0,1.0,6.004321373782642,1.7394141026986953
IN718,250.0,900.0,100.0,40.0,90,34.0,NO HIP,solution annealing + aging + aging,SURF polish,25,-1.0,1.0,5.414973347970818,2.778071622429176
IN718,250.0,900.0,100.0,40.0,90,34.0,NO HIP,solution annealing + aging + aging,SURF polish,25,-1.0,1.0,5.565847818673518,2.7402126345713342
IN718,250.0,900.0,100.0,40.0,90,34.0,NO HIP,solution annealing + aging + aging,SURF polish,25,-1.0,1.0,5.600972895686748,2.720184119524469
IN718,250.0,900.0,100.0,40.0,90,34.0,NO HIP,solution annealing + aging + aging,SURF polish,25,-1.0,1.0,5.770852011642144,2.778078861937455
IN718,250.0,900.0,100.0,40.0,90,34.0,NO HIP,solution annealing + aging + aging,SURF polish,25,-1.0,1.0,5.788168371141167,2.6989265727162115
IN718,250.0,900.0,100.0,40.0,90,34.0,NO HIP,solution annealing + aging + aging,SURF polish,25,-1.0,1.0,5.815577748324268,2.759645185255976
IN718,250.0,900.0,100.0,40.0,90,34.0,NO HIP,solution annealing + aging + aging,SURF polish,25,-1.0,1.0,5.828015064223977,2.7203329864644217
IN718,250.0,900.0,100.0,40.0,90,34.0,NO HIP,solution annealing + aging + aging,SURF polish,25,-1.0,1.0,5.951337518795918,2.720217205476825
IN718,250.0,900.0,100.0,40.0,90,34.0,NO HIP,solution annealing + aging + aging,SURF polish,25,-1.0,1.0,5.960470777534299,2.740181037453737
IN718,250.0,900.0,100.0,40.0,90,34.0,NO HIP,solution annealing + aging + aging,SURF polish,25,-1.0,1.0,6.064457989226918,2.759554535696884
IN718,250.0,900.0,100.0,40.0,90,34.0,NO HIP,solution annealing + aging + aging,SURF polish,25,-1.0,1.0,6.110589710299249,2.6764924161111527
IN718,250.0,900.0,100.0,40.0,90,34.0,NO HIP,solution annealing + aging + aging,SURF polish,25,-1.0,1.0,6.998259338423699,2.6989265727162115
IN718,250.0,900.0,100.0,40.0,90,34.0,NO HIP,solution annealing + aging + aging,SURF polish,25,-1.0,1.0,6.998259338423699,2.6764558254563244
IN718,250.0,900.0,100.0,40.0,90,34.0,NO HIP,solution annealing + aging + aging,SURF polish,25,-1.0,1.0,6.998259338423699,2.653038761229756
IN718,250.0,900.0,100.0,40.0,90,34.0,NO HIP,solution annealing + aging + aging,SURF polish,450,-1.0,1.0,5.9253120914996495,2.7403863776381314
IN718,250.0,900.0,100.0,40.0,90,34.0,NO HIP,solution annealing + aging + aging,SURF polish,450,-1.0,1.0,6.02530586526477,2.6987528027901546
IN718,250.0,900.0,100.0,40.0,90,34.0,NO HIP,solution annealing + aging + aging,SURF polish,450,-1.0,1.0,6.139879086401237,2.7403468966804856
IN718,250.0,900.0,100.0,40.0,90,34.0,NO HIP,solution annealing + aging + aging,SURF polish,450,-1.0,1.0,6.227886704613674,2.6987528027901546
IN718,250.0,900.0,100.0,40.0,90,34.0,NO HIP,solution annealing + aging + aging,SURF polish,450,-1.0,1.0,6.230448921378274,2.7200269268197292
IN718,250.0,900.0,100.0,40.0,90,34.0,NO HIP,solution annealing + aging + aging,SURF polish,450,-1.0,1.0,6.768638101247615,2.6532125137753435
IN718,250.0,900.0,100.0,40.0,90,34.0,NO HIP,solution annealing + aging + aging,SURF polish,450,-1.0,1.0,6.7737864449811935,2.720159303405957
IN718,250.0,900.0,100.0,40.0,90,34.0,NO HIP,solution annealing + aging + aging,SURF polish,450,-1.0,1.0,6.8088858673598125,2.676620459130858
IN718,250.0,900.0,100.0,40.0,90,34.0,NO HIP,solution annealing + aging + aging,SURF polish,450,-1.0,1.0,7.0,2.6532993639869926
IN718,250.0,900.0,100.0,40.0,90,34.0,NO HIP,solution annealing + aging + aging,SURF polish,450,-1.0,1.0,7.004321373782642,2.6281027123331007
IN718,250.0,900.0,100.0,40.0,90,34.0,NO HIP,solution annealing + aging + aging,SURF polish,650,-1.0,1.0,5.26245108973043,2.740528479374916
IN718,250.0,900.0,100.0,40.0,90,34.0,NO HIP,solution annealing + aging + aging,SURF polish,650,-1.0,1.0,5.471291711058939,2.7406626438912407
IN718,250.0,900.0,100.0,40.0,90,34.0,NO HIP,solution annealing + aging + aging,SURF polish,650,-1.0,1.0,5.551449997972875,2.72016757560302
IN718,250.0,900.0,100.0,40.0,90,34.0,NO HIP,solution annealing + aging + aging,SURF polish,650,-1.0,1.0,5.632457292184724,2.740544265587048
IN718,250.0,900.0,100.0,40.0,90,34.0,NO HIP,solution annealing + aging + aging,SURF polish,650,-1.0,1.0,5.814913181275074,2.676611314452717
IN718,250.0,900.0,100.0,40.0,90,34.0,NO HIP,solution annealing + aging + aging,SURF polish,650,-1.0,1.0,5.910090545594068,2.698900511659352
IN718,250.0,900.0,100.0,40.0,90,34.0,NO HIP,solution annealing + aging + aging,SURF polish,650,-1.0,1.0,6.181843587944773,2.6767941714402834
IN718,250.0,900.0,100.0,40.0,90,34.0,NO HIP,solution annealing + aging + aging,SURF polish,650,-1.0,1.0,6.603144372620182,2.653251116013661
IN718,250.0,900.0,100.0,40.0,90,34.0,NO HIP,solution annealing + aging + aging,SURF polish,650,-1.0,1.0,6.678518379040114,2.6767941714402834
IN718,250.0,900.0,100.0,40.0,90,34.0,NO HIP,solution annealing + aging + aging,SURF polish,650,-1.0,1.0,6.9164539485499255,2.6285013211368202
IN718,250.0,900.0,100.0,40.0,90,34.0,NO HIP,solution annealing + aging + aging,SURF polish,650,-1.0,1.0,6.998695158311656,2.602233674386427
IN718,250.0,900.0,100.0,40.0,90,34.0,NO HIP,solution annealing + aging + aging,SURF polish,650,-1.0,1.0,6.998695158311656,2.6285013211368202
Ti-6Al-4V,5000.0,20.0,2800.0,700.0,0,97.5,NO HIP,aging,SURF polish,25,-1.0,1.0,4.238046103128795,2.747994102251068
Ti-6Al-4V,5000.0,20.0,2800.0,700.0,0,97.5,NO HIP,aging,SURF polish,25,-1.0,1.0,4.324282455297693,2.916269663312515
Ti-6Al-4V,5000.0,20.0,2800.0,700.0,0,97.5,NO HIP,aging,SURF polish,25,-1.0,1.0,5.264817823009537,2.4943633392673084
Ti-6Al-4V,5000.0,20.0,2800.0,700.0,0,97.5,NO HIP,aging,SURF polish,25,-1.0,1.0,5.4281347940287885,2.3979747508409215
Ti-6Al-4V,5000.0,20.0,2800.0,700.0,0,97.5,NO HIP,aging,SURF polish,25,-1.0,1.0,5.650307523131937,2.4232130957578493
Ti-6Al-4V,5000.0,20.0,2800.0,700.0,0,97.5,NO HIP,aging,SURF polish,25,-1.0,1.0,6.08278537031645,2.437718861336239
Ti-6Al-4V,5000.0,20.0,2800.0,700.0,0,97.5,NO HIP,aging,SURF polish,25,-1.0,1.0,6.583198773968623,2.349685397810314
Ti-6Al-4V,5000.0,20.0,2800.0,700.0,0,97.5,NO HIP,aging,SURF polish,25,-1.0,1.0,6.786751422145561,2.370772071705626
Ti-6Al-4V,5000.0,20.0,2800.0,700.0,0,97.5,NO HIP,aging,SURF polish,25,-1.0,1.0,7.012837224705172,2.298918543005098
Ti-6Al-4V,5000.0,20.0,2800.0,700.0,90,97.5,NO HIP,aging,SURF polish,25,-1.0,1.0,4.361727836017593,2.9185754851463983
Ti-6Al-4V,5000.0,20.0,2800.0,700.0,90,97.5,NO HIP,aging,SURF polish,25,-1.0,1.0,4.361727836017593,2.796303682043654
Ti-6Al-4V,5000.0,20.0,2800.0,700.0,90,97.5,NO HIP,aging,SURF polish,25,-1.0,1.0,4.63748972951251,2.664312839896641
Ti-6Al-4V,5000.0,20.0,2800.0,700.0,90,97.5,NO HIP,aging,SURF polish,25,-1.0,1.0,5.597695185925512,2.502522708878284
Ti-6Al-4V,5000.0,20.0,2800.0,700.0,90,97.5,NO HIP,aging,SURF polish,25,-1.0,1.0,5.704150516839799,2.4383682796879347
Ti-6Al-4V,5000.0,20.0,2800.0,700.0,90,97.5,NO HIP,aging,SURF polish,25,-1.0,1.0,5.942008053022313,2.403069020752977
Ti-6Al-4V,5000.0,20.0,2800.0,700.0,90,97.5,NO HIP,aging,SURF polish,25,-1.0,1.0,6.260071387985075,2.4242444218370336
Ti-6Al-4V,5000.0,20.0,2800.0,700.0,90,97.5,NO HIP,aging,SURF polish,25,-1.0,1.0,6.90633504180509,2.368955945345503
Ti-6Al-4V,5000.0,20.0,2800.0,700.0,90,97.5,NO HIP,aging,SURF polish,25,-1.0,1.0,7.037426497940624,2.3506937169246394
AlSi10Mg,175.0,1025.0,97.5,30.0,90,37.5,NO HIP,NHT;,SURF polish,25,0.1,1.0,4.453318340047038,1.9196532823103643
AlSi10Mg,175.0,1025.0,97.5,30.0,90,37.5,NO HIP,NHT;,SURF polish,25,0.1,1.0,4.501059262217751,1.9955474494751375
AlSi10Mg,175.0,1025.0,97.5,30.0,90,37.5,NO HIP,NHT;,SURF polish,25,0.1,1.0,4.6464037262230695,1.829239428141389
AlSi10Mg,175.0,1025.0,97.5,30.0,90,37.5,NO HIP,NHT;,SURF polish,25,0.1,1.0,5.418301291319746,1.7139103541289553
AlSi10Mg,175.0,1025.0,97.5,30.0,90,37.5,NO HIP,solution annealing + aging,SURF polish,25,0.1,1.0,3.225309281725863,1.9205928620848085
AlSi10Mg,175.0,1025.0,97.5,30.0,90,37.5,NO HIP,solution annealing + aging,SURF polish,25,0.1,1.0,3.921686475483602,1.9959859979137993
AlSi10Mg,175.0,1025.0,97.5,30.0,90,37.5,NO HIP,solution annealing + aging,SURF polish,25,0.1,1.0,4.303196057420489,1.8296253533580493
AlSi10Mg,175.0,1025.0,97.5,30.0,90,37.5,NO HIP,solution annealing + aging,SURF polish,25,0.1,1.0,4.895422546039408,1.714497408649806
AlSi10Mg,175.0,1025.0,97.5,30.0,90,37.5,NO HIP,solution annealing + aging,SURF polish,25,0.1,1.0,5.868644438394826,1.5554572172046495
AlSi10Mg,175.0,1025.0,97.5,30.0,0,37.5,NO HIP,NHT;,SURF polish,25,0.1,1.0,4.414973347970818,1.9205928620848085
AlSi10Mg,175.0,1025.0,97.5,30.0,0,37.5,NO HIP,NHT;,SURF polish,25,0.1,1.0,4.820201459485641,1.8288531596766402
AlSi10Mg,175.0,1025.0,97.5,30.0,0,37.5,NO HIP,NHT;,SURF polish,25,0.1,1.0,5.372912002970106,1.7134905430939424
AlSi10Mg,175.0,1025.0,97.5,30.0,0,37.5,NO HIP,NHT;,SURF polish,25,0.1,1.0,6.02530586526477,1.5553363279952668
AlSi10Mg,175.0,1025.0,97.5,30.0,0,37.5,NO HIP,solution annealing + aging,SURF polish,25,0.1,1.0,4.037426497940624,1.9203842421783575
AlSi10Mg,175.0,1025.0,97.5,30.0,0,37.5,NO HIP,solution annealing + aging,SURF polish,25,0.1,1.0,4.1003705451175625,1.9959859979137993
AlSi10Mg,300.0,2666.667,80.0,30.0,0,30.0,NO HIP,NHT;,SURF machine,25,0.0,1.0,4.471291711058939,1.7954628943903799
AlSi10Mg,300.0,2666.667,80.0,30.0,0,30.0,NO HIP,NHT;,SURF machine,25,0.0,1.0,4.757396028793024,1.7348798027926275
AlSi10Mg,300.0,2666.667,80.0,30.0,0,30.0,NO HIP,NHT;,SURF machine,25,0.0,1.0,4.791690649020118,1.716921073166761
AlSi10Mg,300.0,2666.667,80.0,30.0,0,30.0,NO HIP,NHT;,SURF machine,25,0.0,1.0,5.033423755486949,1.6789733759197651
AlSi10Mg,300.0,2666.667,80.0,30.0,0,30.0,NO HIP,NHT;,SURF machine,25,0.0,1.0,5.155336037465061,1.6290016192869918
AlSi10Mg,300.0,2666.667,80.0,30.0,0,30.0,NO HIP,NHT;,SURF machine,25,0.0,1.0,5.313867220369153,1.6992305028834092
AlSi10Mg,300.0,2666.667,80.0,30.0,0,30.0,NO HIP,NHT;,SURF machine,25,0.0,1.0,5.457881896733992,1.6272634165682212
AlSi10Mg,300.0,2666.667,80.0,30.0,0,30.0,NO HIP,NHT;,SURF machine,25,0.0,1.0,5.718501688867274,1.6030360562505217
AlSi10Mg,300.0,2666.667,80.0,30.0,0,30.0,NO HIP,NHT;,SURF machine,25,0.0,1.0,6.041392685158225,1.5741470641507227
AlSi10Mg,300.0,2666.667,80.0,30.0,0,30.0,NO HIP,NHT;,SURF machine,25,0.0,1.0,6.298853076409706,1.3989810666581313
AlSi10Mg,300.0,2666.667,80.0,30.0,0,30.0,NO HIP,NHT;,SURF machine,25,0.0,1.0,4.8299466959416355,1.6994040818153375
AlSi10Mg,300.0,2666.667,80.0,30.0,0,30.0,NO HIP,NHT;,SURF machine,25,0.0,1.0,4.860338006570994,1.6531159931655668
AlSi10Mg,300.0,2666.667,80.0,30.0,0,30.0,NO HIP,NHT;,SURF machine,25,0.0,1.0,4.9344984512435675,1.6534054906645013
AlSi10Mg,300.0,2666.667,80.0,30.0,0,30.0,NO HIP,NHT;,SURF machine,25,0.0,1.0,4.944482672150168,1.759516759462188
AlSi10Mg,300.0,2666.667,80.0,30.0,0,30.0,NO HIP,NHT;,SURF machine,25,0.0,1.0,4.996073654485276,1.6994040818153375
AlSi10Mg,300.0,2666.667,80.0,30.0,0,30.0,NO HIP,NHT;,SURF machine,25,0.0,1.0,5.324282455297693,1.5714759036819437
AlSi10Mg,300.0,2666.667,80.0,30.0,0,30.0,NO HIP,NHT;,SURF machine,25,0.0,1.0,5.525044807036846,1.69810054562339
AlSi10Mg,300.0,2666.667,80.0,30.0,0,30.0,NO HIP,NHT;,SURF machine,25,0.0,1.0,6.318063334962762,1.6395860866734264
AlSi10Mg,300.0,2666.667,80.0,30.0,0,30.0,NO HIP,NHT;,SURF machine,25,0.0,1.0,6.380211241711606,1.5734518220354854
AlSi10Mg,300.0,2666.667,80.0,30.0,0,30.0,NO HIP,NHT;,SURF machine,25,0.0,1.0,6.389166084364533,1.5736836930937979
AlSi10Mg,300.0,2666.667,80.0,30.0,0,30.0,NO HIP,NHT;,SURF machine,25,0.0,1.0,6.437750562820388,1.6287974855667102
AlSi10Mg,200.0,1109.091,61.0,30.0,0,30.0,NO HIP,NHT;,SURF machine,25,0.0,1.0,4.567026366159061,1.7961578769069144
AlSi10Mg,200.0,1109.091,61.0,30.0,0,30.0,NO HIP,NHT;,SURF machine,25,0.0,1.0,4.57287160220048,1.698622429702098
AlSi10Mg,200.0,1109.091,61.0,30.0,0,30.0,NO HIP,NHT;,SURF machine,25,0.0,1.0,4.597695185925512,1.6766021695820184
AlSi10Mg,200.0,1109.091,61.0,30.0,0,30.0,NO HIP,NHT;,SURF machine,25,0.0,1.0,4.629409599102719,1.8118430061764774
AlSi10Mg,200.0,1109.091,61.0,30.0,0,30.0,NO HIP,NHT;,SURF machine,25,0.0,1.0,4.781755374652469,1.6522463410033232
AlSi10Mg,200.0,1109.091,61.0,30.0,0,30.0,NO HIP,NHT;,SURF machine,25,0.0,1.0,4.935507265824713,1.6991436873944838
AlSi10Mg,200.0,1109.091,61.0,30.0,0,30.0,NO HIP,NHT;,SURF machine,25,0.0,1.0,5.004321373782642,1.6281845080734125
AlSi10Mg,200.0,1109.091,61.0,30.0,0,30.0,NO HIP,NHT;,SURF machine,25,0.0,1.0,5.875639937004168,1.6988831367525903
AlSi10Mg,200.0,1109.091,61.0,30.0,0,30.0,NO HIP,NHT;,SURF machine,25,0.0,1.0,6.344392273685111,1.5747255835940734
AlSi10Mg,200.0,1109.091,61.0,30.0,0,30.0,NO HIP,NHT;,SURF machine,25,0.0,1.0,4.14921911265538,1.7937903846908188
